Repository: Tom-hayward/HEA-KANS

# HEA-KANs

Custom utilities and worked examples for fitting **Vickers Hardness (HV)** of
High Entropy Alloys (HEAs) using
[pyKAN](https://github.com/KindXiaoming/pykan) — Kolmogorov–Arnold Networks
with learnable spline activation functions.

Dataset: Berry/Gorsse 2018 — 244 HEA compositions, 10 elemental fraction
inputs, HV output (range 100–905 HV).

---

## Library — `HEA_pyKAN.py`

| Function / Class | Description |
|---|---|
| `to_np(x)` | Detach a tensor and return a numpy array |
| `train_val_test_split(...)` | Three-way stratified split (train / val / test) with optional quantile-bin stratification |
| `best_loss_KAN` | `KAN` subclass that checkpoints the state with the best validation loss during training, restoring it at the end (early-stopping without early termination) |
| `mini_batch_train_best_model(...)` | Mini-batch Adam retraining with the same val-loss checkpointing, for use after edge pruning |
| `k_fold_val(...)` | 5-fold cross-validation using `best_loss_KAN`; each fold is split 50:50 into test/val and two models are trained (A/B swap), giving 10 evaluations per call |
| `get_best_result(study)` | Extract a summary dict from an Optuna study's best trial |
| `sort_edge_scores(model)` | Rank all edges by attribution score, lowest first |
| `remove_ranked_edges(model, n_remove)` | Remove the `n_remove` lowest-scoring active edges |
| `ablate_edges(...)` | Run a multi-phase pruning schedule, retraining after each removal and tracking (edge count, MAE) at every checkpoint. Supports `target_edges` to stop at a chosen sparsity level |
| `DEFAULT_ABLATION_SCHEDULE` | Empirically tuned three-phase schedule: coarse (−20 × 8), intermediate (−10 × 3), fine (−5 × 3) |

### Regularisation convention

pyKAN applies regularisation as:

```
loss_reg = lamb × (lamb_l1 × L1 + lamb_entropy × entropy + …)
```

`lamb` is a master multiplier, so `lamb_entropy` passed to the model is
*relative* to `lamb`.  The best-hyperparameter JSON stores the **absolute**
entropy weight (`lamb_entropy_actual = lamb × lamb_entropy_model`).  Convert
before use:

```python
lamb_entropy = params["lamb_entropy"] / params["lamb"]
```

---

## Best hyperparameters — `best_hyperparams_by_hidden_nodes.json`

Optuna search results (100 trials per hidden-node count, fixed shuffle
seed = 42) for hidden-node counts 1, 2, 3, 4, 6, 8, 10, 15, 20, 25, 30.
Each entry stores `k`, `g`, `lamb`, `lamb_entropy` (absolute), and
`model_seed`.

---

## Example notebooks

| Notebook | Description |
|---|---|
| `HEA-pyKAN-demo.ipynb` | Load best hyperparameters, run a single cross-validation, repeat across 10 shuffle seeds, and plot MAE vs seed |
| `HEA-pyKAN-optuna.ipynb` | Run an Optuna hyperparameter search for a chosen hidden-node count using the cross-validation objective; save results to JSON |
| `HEA-pyKAN-ablate.ipynb` | Edge ablation study: train a 20-hidden-node KAN, iteratively prune it across 10 dataset seeds, plot MAE vs edge count with error bars, then visualise how the network architecture evolves through a single continuous pruning run |

---

## Data

`Gorsse2018ML_Data_RawHV.csv` is included in this repository.  It is the
Berry/Gorsse 2018 HEA dataset (244 compositions, 10 elemental fraction inputs,
raw Vickers Hardness output).

Update the `DATA_PATH` variable at the top of each notebook to point at the
location where you have cloned the repo:

```python
DATA_PATH = r"C:\path\to\HEA-KANS"
DATA_FILE = "Gorsse2018ML_Data_RawHV.csv"
```

File: Gorsse2018ML_Data_RawHV.csv (part 1 of 2)
Li,B,C,Mg,Al,Si,Sc,Ti,V,Cr,Mn,Fe,Co,Ni,Cu,Zn,Y,Zr,Nb,Mo,Sn,Hf,Ta,W,Phases,HV,Delta,Gamma,Enthalpy of Mixing,Electronegativity,VEC,Configurational Entropy,Weighted Melting Temperature,Yang Parameter,Asymmetry,e/a
0,0,0,0,0,0,0,0,0,0,0,0.333333333,0.333333333,0.333333333,0,0,0,0,0,0,0,0,0,0,FCC,125,0.327647103,1.008683978,-1.333333331,0.032998316,8.999999991,9.134370805,1495.999999,10.24876405,0.023149516,1.079999999
0,0,0,0,0,0,0,0,0,0,0,0.333333333,0.333333333,0.333333333,0,0,0,0,0,0,0,0,0,0,FCC,125,0.327647103,1.008683978,-1.333333331,0.032998316,8.999999991,9.134370805,1495.999999,10.24876405,0.023149516,1.079999999
0,0,0,0,0,0,0,0,0,0,0,0.333333333,0.333333333,0.333333333,0,0,0,0,0,0,0,0,0,0,FCC,,0.327647103,1.008683978,-1.333333331,0.032998316,8.999999991,9.134370805,1495.999999,10.24876405,0.023149516,1.079999999
0,0,0,0,0,0.076923077,0,0,0,0,0,0.307692308,0.307692308,0.307692308,0,0,0,0,0,0,0,0,0,0,FCC,149,2.02528242,1.090641792,-11.83431955,0.032490326,8.615384624,10.6865208,1489.692309,1.345208551,0.220150396,1.304615386
0,0,0,0,0,0.142857143,0,0,0,0,0,0.285714286,0.285714286,0.285714286,0,0,0,0,0,0,0,0,0,0,FCC + Im,287,2.657710253,1.090837078,-19.42857147,0.031943828,8.285714294,11.23935749,1484.285716,0.858653855,0.304839894,1.497142859
0,0,0,0,0,0.2,0,0,0,0,0,0.266666667,0.266666667,0.266666667,0,0,0,0,0,0,0,0,0,0,FCC + Im,570,3.045362704,1.091007152,-24.96000003,0.031382939,8.000000009,11.46807389,1479.600001,0.679814188,0.366328846,1.664000001
0,0,0,0,0.076923077,0,0,0,0,0,0,0.307692308,0.307692308,0.307692308,0,0,0,0,0,0,0,0,0,0,FCC,138,3.944930254,1.170910057,-6.05917161,0.076999962,8.538461547,10.6865208,1431.716925,2.52510965,0.187130746,1.22846154
0,0,0,0,0.142857143,0,0,0,0,0,0,0.285714286,0.285714286,0.285714286,0,0,0,0,0,0,0,0,0,0,FCC + BCC,212,5.123177532,1.170192763,-9.469387774,0.097079812,8.142857151,11.23935749,1376.617144,1.633927407,0.256638451,1.355714287
0,0,0,0,0.2,0,0,0,0,0,0,0.266666667,0.266666667,0.266666667,0,0,0,0,0,0,0,0,0,0,FCC + BCC,385,5.804983773,1.169576917,-11.94666668,0.109390229,7.800000009,11.46807389,1328.864001,1.275628673,0.305765189,1.466000001
0,0,0,0,0,0,0,0,0,0.25,0,0.25,0.25,0.25,0,0,0,0,0,0,0,0,0,0,FCC,,0.302115885,1.008681822,-3.75,0.096695398,8.25,11.52629264,1598.75,4.914042763,0.14057444,1.04
0,0,0,0,0,0,0,0,0,0.25,0,0.25,0.25,0.25,0,0,0,0,0,0,0,0,0,0,FCC,116,0.302115885,1.008681822,-3.75,0.096695398,8.25,11.52629264,1598.75,4.914042763,0.14057444,1.04
0,0,0,0,0,0,0,0,0,0.25,0,0.25,0.25,0.25,0,0,0,0,0,0,0,0,0,0,FCC,113,0.302115885,1.008681822,-3.75,0.096695398,8.25,11.52629264,1598.75,4.914042763,0.14057444,1.04
0,0,0,0,0,0,0,0,0,0.222222222,0,0.222222222,0.222222222,0.222222222,0,0,0,0,0,0.111111111,0,0,0,0,FCC + Im,210,2.913948623,1.107770383,-4.345679004,0.140457805,7.999999992,13.14594488,1712.555554,5.180585333,0.187360011,1.078888888
0,0,0,0,0,0,0,0,0,0.243724104,0,0.243724104,0.243724104,0.243724104,0,0,0,0,0.025103583,0,0,0,0,0,FCC + Im,,2.297778546,1.168651374,-5.473010994,0.101487899,8.168413347,12.21211239,1620.79722,3.61653902,0.164098813,1.047029002
0,0,0,0,0,0,0,0,0,0.240673887,0,0.240673887,0.240673887,0.240673887,0,0,0,0,0.037304452,0,0,0,0,0,FCC + Im,,2.770916018,1.168522038,-6.276635922,0.103631001,8.128760531,12.42064515,1631.512635,3.22855105,0.174403102,1.050445247
0,0,0,0,0,0,0,0,0,0.237755587,0,0.237755587,0.237755587,0.237755587,0,0,0,0,0.048977651,0,0,0,0,0,FCC + Im,,3.14608013,1.168398518,-7.02481272,0.105576867,8.090822626,12.58718883,1641.76462,2.941744089,0.183726443,1.053713741
0,0,0,0,0,0,0,0,0,0.232072407,0,0.232072407,0.232072407,0.232072407,0,0,0,0,0.071710374,0,0,0,0,0,FCC + Im,,3.743532811,1.168158594,-8.423759845,0.109093533,8.016941301,12.84520891,1661.729639,2.53393553,0.200648695,1.060078907
0,0,0,0,0,0,0,0,0,0.226654578,0,0.226654578,0.226654578,0.226654578,0,0,0,0,0.093381686,0,0,0,0,0,FCC + Im,,4.20565845,1.167930634,-9.685938493,0.112136078,7.946509504,13.02986561,1680.762463,2.261020863,0.215542536,1.06614687
0,0,0,0,0,0,0,0.2,0,0.2,0,0.2,0.2,0.2,0,0,0,0,0,0,0,0,0,0,FCC,,6.680561833,1.196867657,-16.32,0.141506184,7.4,13.38161136,1612.6,1.322254073,0.255531634,1.06
0,0,0,0,0,0,0,0.090909091,0,0.181818182,0,0.181818182,0.272727273,0.272727273,0,0,0,0,0,0,0,0,0,0,FCC,509,4.88503595,1.198439789,-10.74380167,0.121865662,8.090909099,12.85913696,1582.545456,1.89413109,0.194966066,1.05909091
0,0,0,0,0,0,0,0.166666667,0,0.166666667,0,0.166666667,0.25,0.25,0,0,0,0,0,0,0,0,0,0,FCC + Im,654,6.247995391,1.197331716,-15.61111115,0.138230383,7.750000006,13.21190489,1589.666668,1.345357459,0.233171967,1.065833334
0,0,0,0,0.058823529,0,0,0,0,0.235294118,0,0.235294118,0.235294118,0.235294118,0,0,0,0,0,0,0,0,0,0,FCC,110,3.478013805,1.171066633,-6.754325251,0.106026046,7.941176481,12.70837101,1543.548237,2.904210701,0.22070801,1.155882353
0,0,0,0,0.058823529,0,0,0,0,0.235294118,0,0.235294118,0.235294118,0.235294118,0,0,0,0,0,0,0,0,0,0,FCC,113,3.478013805,1.171066633,-6.754325251,0.106026046,7.941176481,12.70837101,1543.548237,2.904210701,0.22070801,1.155882353
0,0,0,0,0.085714286,0,0,0,0,0.228571429,0,0.228571429,0.228571429,0.228571429,0,0,0,0,0,0,0,0,0,0,FCC,131,4.11713403,1.170773755,-7.993469425,0.109565375,7.800000015,12.97037544,1518.313146,2.463647571,0.249729209,1.208857146
0,0,0,0,0.085714286,0,0,0,0,0.228571429,0,0.228571429,0.228571429,0.228571429,0,0,0,0,0,0,0,0,0,0,FCC,196,4.11713403,1.170773755,-7.993469425,0.109565375,7.800000015,12.97037544,1518.313146,2.463647571,0.249729209,1.208857146
0,0,0,0,0.111111111,0,0,0,0,0.222222222,0,0.222222222,0.222222222,0.222222222,0,0,0,0,0,0,0,0,0,0,FCC + BCC,159,4.602314544,1.17049825,-9.086419735,0.112546287,7.666666659,13.14594488,1494.479999,2.162166426,0.274771845,1.258888888
0,0,0,0,0.111111111,0,0,0,0,0.222222222,0,0.222222222,0.222222222,0.222222222,0,0,0,0,0,0,0,0,0,0,FCC + BCC,209,4.602314544,1.17049825,-9.086419735,0.112546287,7.666666659,13.14594488,1494.479999,2.162166426,0.274771845,1.258888888
0,0,0,0,0.14893617,0,0,0,0,0.212765957,0,0.212765957,0.212765957,0.212765957,0,0,0,0,0,0,0,0,0,0,FCC + BCC + B2,624,5.18269723,1.170089892,-10.57492074,0.116392897,7.468085091,13.30882984,1458.983827,1.836171444,0.309017903,1.333404253
0,0,0,0,0.157894737,0,0,0,0,0.210526316,0,0.210526316,0.210526316,0.210526316,0,0,0,0,0,0,0,0,0,0,FCC + BCC,388,5.300811692,1.169993518,-10.90304711,0.117206639,7.421052639,13.33280705,1450.576844,1.773840007,0.316704227,1.351052633
0,0,0,0,0.157894737,0,0,0,0,0.210526316,0,0.210526316,0.210526316,0.210526316,0,0,0,0,0,0,0,0,0,0,FCC + BCC,280,5.300811692,1.169993518,-10.90304711,0.117206639,7.421052639,13.33280705,1450.576844,1.773840007,0.316704227,1.351052633
0,0,0,0,0.179487179,0,0,0,0,0.205128205,0,0.205128205,0.205128205,0.205128205,0,0,0,0,0,0,0,0,0,0,FCC + BCC,,5.560415375,1.169761771,-11.65548978,0.119022978,7.307692302,13.37038155,1430.313845,1.640758322,0.334677229,1.393589742
0,0,0,0,0.179487179,0,0,0,0,0.205128205,0,0.205128205,0.205128205,0.205128205,0,0,0,0,0,0,0,0,0,0,BCC,538,5.560415375,1.169761771,-11.65548978,0.119022978,7.307692302,13.37038155,1430.313845,1.640758322,0.334677229,1.393589742
0,0,0,0,0.179487179,0,0,0,0,0.205128205,0,0.205128205,0.205128205,0.205128205,0,0,0,0,0,0,0,0,0,0,FCC + BCC,361,5.560415375,1.169761771,-11.65548978,0.119022978,7.307692302,13.37038155,1430.313845,1.640758322,0.334677229,1.393589742
0,0,0,0,0.2,0,0,0,0,0.2,0,0.2,0.2,0.2,0,0,0,0,0,0,0,0,0,0,BCC,484,5.777889559,1.169542311,-12.32,0.120565335,7.2,13.38161136,1411.064,1.532655037,0.351110831,1.434
0,0,0,0,0.2,0,0,0,0,0.2,0,0.2,0.2,0.2,0,0,0,0,0,0,0,0,0,0,FCC + BCC,433,5.777889559,1.169542311,-12.32,0.120565335,7.2,13.38161136,1411.064,1.532655037,0.351110831,1.434
0,0,0,0,0.2,0,0,0,0,0.2,0,0.2,0.2,0.2,0,0,0,0,0,0,0,0,0,0,BCC,395,5.777889559,1.169542311,-12.32,0.120565335,7.2,13.38161136,1411.064,1.532655037,0.351110831,1.434
0,0,0,0,0.2,0,0,0,0,0.2,0,0.2,0.2,0.2,0,0,0,0,0,0,0,0,0,0,BCC,,5.777889559,1.169542311,-12.32,0.120565335,7.2,13.38161136,1411.064,1.532655037,0.351110831,1.434
0,0,0,0,0.2,0,0,0,0,0.2,0,0.2,0.2,0.2,0,0,0,0,0,0,0,0,0,0,BCC,,5.777889559,1.169542311,-12.32,0.120565335,7.2,13.38161136,1411.064,1.532655037,0.351110831,1.434
0,0,0,0,0.2,0,0,0,0,0.2,0,0.2,0.2,0.2,0,0,0,0,0,0,0,0,0,0,BCC,,5.777889559,1.169542311,-12.32,0.120565335,7.2,13.38161136,1411.064,1.532655037,0.351110831,1.434
0,0,0,0,0.2,0,0,0,0,0.2,0,0.2,0.2,0.2,0,0,0,0,0,0,0,0,0,0,BCC,,5.777889559,1.169542311,-12.32,0.120565335,7.2,13.38161136,1411.064,1.532655037,0.351110831,1.434
0,0,0,0,0.2,0,0,0,0,0.2,0,0.2,0.2,0.2,0,0,0,0,0,0,0,0,0,0,BCC,,5.777889559,1.169542311,-12.32,0.120565335,7.2,13.38161136,1411.064,1.532655037,0.351110831,1.434
0,0,0,0,0.2,0,0,0,0,0.2,0,0.2,0.2,0.2,0,0,0,0,0,0,0,0,0,0,BCC,,5.777889559,1.169542311,-12.32,0.120565335,7.2,13.38161136,1411.064,1.532655037,0.351110831,1.434
0,0,0,0,0.2,0,0,0,0,0.2,0,0.2,0.2,0.2,0,0,0,0,0,0,0,0,0,0,BCC,520,5.777889559,1.169542311,-12.32,0.120565335,7.2,13.38161136,1411.064,1.532655037,0.351110831,1.434
0,0,0,0,0.238095238,0,0,0,0,0.19047619,0,0.19047619,0.19047619,0.19047619,0,0,0,0,0,0,0,0,0,0,BCC,487,6.117619363,1.169136543,-13.42403624,0.122978899,6.999999984,13.34553279,1375.314283,1.367271477,0.380232797,1.509047617
0,0,0,0,0.238095238,0,0,0,0,0.19047619,0,0.19047619,0.19047619,0.19047619,0,0,0,0,0,0,0,0,0,0,BCC,499,6.117619363,1.169136543,-13.42403624,0.122978899,6.999999984,13.34553279,1375.314283,1.367271477,0.380232797,1.509047617
0,0,0,0,0.272727273,0,0,0,0,0.181818182,0,0.181818182,0.181818182,0.181818182,0,0,0,0,0,0,0,0,0,0,BCC,484,6.364565805,1.168769678,-14.28099176,0.124688041,6.818181825,13.25463943,1342.814547,1.246308585,0.405374203,1.577272729
0,0,0,0,0.272727273,0,0,0,0,0.181818182,0,0.181818182,0.181818182,0.181818182,0,0,0,0,0,0,0,0,0,0,BCC,517,6.364565805,1.168769678,-14.28099176,0.124688041,6.818181825,13.25463943,1342.814547,1.246308585,0.405374203,1.577272729
0,0,0,0,0.272727273,0,0,0,0,0.181818182,0,0.181818182,0.181818182,0.181818182,0,0,0,0,0,0,0,0,0,0,BCC,402,6.364565805,1.168769678,-14.28099176,0.124688041,6.818181825,13.25463943,1342.814547,1.246308585,0.405374203,1.577272729
0,0,0,0,0.333333333,0,0,0,0,0.166666667,0,0.166666667,0.166666667,0.166666667,0,0,0,0,0,0,0,0,0,0,BCC,509,6.678014893,1.168132234,-15.44444446,0.126622799,6.50000001,12.97646836,1285.940002,1.08045063,0.446833133,1.696666667
0,0,0,0,0.333333333,0,0,0,0,0.166666667,0,0.166666667,0.166666667,0.166666667,0,0,0,0,0,0,0,0,0,0,BCC,512,6.678014893,1.168132234,-15.44444446,0.126622799,6.50000001,12.97646836,1285.940002,1.08045063,0.446833133,1.696666667
0,0,0,0,0.333333333,0,0,0,0,0.166666667,0,0.166666667,0.166666667,0.166666667,0,0,0,0,0,0,0,0,0,0,BCC,432,6.678014893,1.168132234,-15.44444446,0.126622799,6.50000001,12.97646836,1285.940002,1.08045063,0.446833133,1.696666667
0,0,0,0,0.384615385,0,0,0,0,0.153846154,0,0.153846154,0.153846154,0.153846154,0,0,0,0,0,0,0,0,0,0,BCC,487,6.841679614,1.167597349,-16.09467459,0.127246674,6.230769237,12.63285037,1237.815386,0.971572086,0.479699753,1.797692309
0,0,0,0,0.428571429,0,0,0,0,0.142857143,0,0.142857143,0.142857143,0.142857143,0,0,0,0,0,0,0,0,0,0,BCC,506,6.916236849,1.167142114,-16.4081633,0.127054544,6.000000006,12.26446685,1196.565715,0.894386549,0.506342303,1.884285716
0,0,0.019607843,0,0.196078431,0,0,0,0,0.196078431,0,0.196078431,0.196078431,0.196078431,0,0,0,0,0,0,0,0,0,0,BCC + Im,,8.009933434,1.8451466,-15.34794302,0.160336535,7.137254888,13.92164696,1453.003918,1.317975155,0.378731374,1.482745095
0,0,0.038461538,0,0.192307692,0,0,0,0,0.192307692,0,0.192307692,0.192307692,0.192307692,0,0,0,0,0,0,0,0,0,0,BCC + Im,,9.668804685,1.848917748,-18.13609455,0.189783432,7.076923064,14.22238786,1493.330765,1.171075133,0.404367197,1.529615381
0,0,0.056603774,0,0.188679245,0,0,0,0,0.188679245,0,0.188679245,0.188679245,0.188679245,0,0,0,0,0,0,0,0,0,0,BCC + Im,,11.01996944,1.852583228,-20.7048772,0.213397812,7.018867916,14.43271169,1532.135849,1.068003193,0.428375222,1.574716981
0,0,0.074074074,0,0.185185185,0,0,0,0,0.185185185,0,0.185185185,0.185185185,0.185185185,0,0,0,0,0,0,0,0,0,0,BCC + Im,,12.16929417,1.856147432,-23.07270229,0.233101001,6.962962956,14.5858318,1569.503702,0.992190543,0.451015896,1.618148147
0,0,0.090909091,0,0.181818182,0,0,0,0,0.181818182,0,0.181818182,0.181818182,0.181818182,0,0,0,0,0,0,0,0,0,0,BCC + Im,,13.17225701,1.859614507,-25.2561984,0.249938836,6.909090916,14.69798669,1605.512729,0.934337161,0.472486228,1.660000002
0,0,0.166666667,0,0.166666667,0,0,0,0,0.166666667,0,0.166666667,0.166666667,0.166666667,0,0,0,0,0,0,0,0,0,0,BCC + Im,,16.85609557,1.875623318,-33.88888902,0.308040402,6.66666668,14.89751714,1767.553337,0.77701444,0.566713565,1.848333337
0,0,0.230769231,0,0.153846154,0,0,0,0,0.153846154,0,0.153846154,0.153846154,0.153846154,0,0,0,0,0,0,0,0,0,0,BCC + Im,,19.28352212,1.889713254,-39.66863913,0.342019758,6.461538468,14.78505435,1904.664617,0.709895033,0.645823938,2.00769231
0,0,0,0,0.1,0,0,0,0,0.2,0,0.2,0.2,0.2,0,0,0,0,0,0.1,0,0,0,0,FCC + Im,425,4.881642944,1.169941309,-8.68,0.152581126,7.5,14.53424062,1607.332,2.691399775,0.296892906,1.272
0,0,0,0,0.2,0,0,0,0,0.2,0,0.2,0.1,0.2,0,0,0,0,0,0.1,0,0,0,0,BCC + Im,801,5.929576826,1.168899422,-11.72,0.165239221,6.9,14.53424062,1523.864,1.889778673,0.385401226,1.47
0,0,0,0,0.2,0,0,0,0,0.2,0,0.1,0.2,0.2,0,0,0,0,0,0.1,0,0,0,0,BCC + Im,755,5.875050873,1.168842305,-12.56,0.166640331,7,14.53424062,1519.564,1.758416307,0.385723389,1.468
0,0,0,0,0.196078431,0,0,0,0,0.196078431,0,0.117647059,0.196078431,0.196078431,0,0,0,0,0,0.098039216,0,0,0,0,BCC + Im,754,5.851718793,1.168903904,-12.31833907,0.165019543,7.019607836,14.61094927,1519.925489,1.802804265,0.381743831,1.45980392
0,0,0,0,0.196078431,0,0,0,0,0.196078431,0,0.196078431,0.196078431,0.196078431,0,0,0,0,0,0.019607843,0,0,0,0,BCC,,5.777562954,1.169452821,-12.13379465,0.130599128,7.176470574,13.92164696,1434.827448,1.646241902,0.355986772,1.433137252
0,0,0,0,0.192307692,0,0,0,0,0.192307692,0,0.192307692,0.192307692,0.192307692,0,0,0,0,0,0.038461538,0,0,0,0,BCC + Im,,5.774864726,1.169366879,-11.95266268,0.139188795,7.15384614,14.22238786,1457.67692,1.734479344,0.359852223,1.432307689
0,0,0,0,0.188679245,0,0,0,0,0.188679245,0,0.188679245,0.188679245,0.188679245,0,0,0,0,0,0.056603774,0,0,0,0,BCC + Im,,5.770073851,1.169284279,-11.77643287,0.146647598,7.132075464,14.43271169,1479.66415,1.813415515,0.362883192,1.431509433
0,0,0,0,0.185185185,0,0,0,0,0.185185185,0,0.185185185,0.185185185,0.185185185,0,0,0,0,0,0.074074074,0,0,0,0,BCC + Im,,5.763434847,1.169204829,-11.60493825,0.153191919,7.111111104,14.5858318,1500.837036,1.886348388,0.365219603,1.430740739
0,0,0,0,0.2,0,0,0,0,0.2,0,0.2,0.2,0.1,0,0,0,0,0,0.1,0,0,0,0,B2 + Im,708,5.903744087,1.168870858,-11.08,0.163587897,6.8,14.53424062,1527.864,2.004182583,0.383627055,1.457
0,0,0,0,0.181818182,0,0,0,0,0.181818182,0,0.181818182,0.181818182,0.181818182,0,0,0,0,0,0.090909091,0,0,0,0,BCC + Im,,5.755162633,1.169128353,-11.43801655,0.158979182,7.090909098,14.69798669,1521.240002,1.954811412,0.3669741,1.430000001
0,0,0,0,0.181818182,0,0,0,0,0.181818182,0,0.181818182,0.181818182,0.181818182,0,0,0,0,0,0.090909091,0,0,0,0,BCC + Im,796,5.755162633,1.169128353,-11.43801655,0.158979182,7.090909098,14.69798669,1521.240002,1.954811412,0.3669741,1.430000001
0,0,0,0,0.181818182,0,0,0,0,0.181818182,0,0.181818182,0.181818182,0.181818182,0,0,0,0,0,0.090909091,0,0,0,0,BCC + Im,715,5.755162633,1.169128353,-11.43801655,0.158979182,7.090909098,14.69798669,1521.240002,1.954811412,0.3669741,1.430000001
0,0,0,0,0.181818182,0,0,0,0,0.181818182,0,0.181818182,0.181818182,0.181818182,0,0,0,0,0,0.090909091,0,0,0,0,B2 + Im,730,5.755162633,1.169128353,-11.43801655,0.158979182,7.090909098,14.69798669,1521.240002,1.954811412,0.3669741,1.430000001
0,0,0,0,0.166666667,0,0,0,0,0.166666667,0,0.166666667,0.166666667,0.25,0,0,0,0,0,0.083333333,0,0,0,0,FCC + B2 + Im,586,5.610029219,1.169343653,-11.5277778,0.154567048,7.33333334,14.5349732,1515.720001,1.911118515,0.352313595,1.407500002
0,0,0,0,0.153846154,0,0,0,0,0.153846154,0,0.153846154,0.153846154,0.307692308,0,0,0,0,0,0.076923077,0,0,0,0,FCC + B2 + Im,395,5.470647569,1.169526345,-11.45562132,0.150391993,7.538461546,14.23307239,1511.049232,1.877407824,0.339278097,1.38846154
0,0,0,0,0.166666667,0,0,0,0,0.166666667,0,0.166666667,0.25,0.166666667,0,0,0,0,0,0.083333333,0,0,0,0,BCC + Im,741,5.590730138,1.169319699,-11.08333336,0.153342391,7.250000007,14.5349732,1519.053334,1.992126267,0.350959777,1.396666668
0,0,0,0,0.153846154,0,0,0,0,0.153846154,0,0.153846154,0.307692308,0.153846154,0,0,0,0,0,0.076923077,0,0,0,0,FCC + BCC + Im,586,5.436637093,1.169482013,-10.69822487,0.14824017,7.384615392,14.23307239,1517.203078,2.018508818,0.336873927,1.36846154
0,0,0,0,0.166666667,0,0,0,0,0.166666667,0,0.25,0.166666667,0.166666667,0,0,0,0,0,0.083333333,0,0,0,0,BCC + Im,635,5.631334724,1.169367616,-10.50000003,0.152285824,7.166666674,14.5349732,1522.636668,2.107760295,0.350716453,1.398333335
0,0,0,0,0.153846154,0,0,0,0,0.153846154,0,0.307692308,0.153846154,0.153846154,0,0,0,0,0,0.076923077,0,0,0,0,BCC + Im,639,5.508115624,1.169570705,-9.704142031,0.146372306,7.230769238,14.23307239,1523.818463,2.234985682,0.336443523,1.371538463
0,0,0,0,0.25,0,0,0,0,0.166666667,0,0.166666667,0.166666667,0.166666667,0,0,0,0,0,0.083333333,0,0,0,0,BCC + Im,655,6.226149559,1.168457975,-13.19444447,0.162196297,6.750000009,14.5349732,1449.496668,1.596762583,0.418981752,1.561666668
0,0,0,0,0.307692308,0,0,0,0,0.153846154,0,0.153846154,0.153846154,0.153846154,0,0,0,0,0,0.076923077,0,0,0,0,BCC,605,6.490520543,1.167895687,-14.29585802,0.163511757,6.461538468,14.23307239,1388.790771,1.382691375,0.45989978,1.673076925
0,0,0,0,0.196078431,0,0,0,0,0.196078431,0,0.196078431,0.196078431,0.196078431,0,0,0,0,0.019607843,0,0,0,0,0,BCC,569,5.918861199,1.169378332,-13.31795457,0.12190182,7.156862731,13.92164696,1431.964703,1.496874534,0.35661243,1.431764703
0,0,0,0,0.19047619,0,0,0,0,0.19047619,0,0.19047619,0.19047619,0.19047619,0,0,0,0,0.047619048,0,0,0,0,0,BCC + Im,668,6.098683254,1.169144734,-14.65759634,0.123615232,7.09523808,14.33614643,1461.822855,1.4297642,0.364219353,1.428571426
0,0,0,0,0.181818182,0,0,0,0,0.181818182,0,0.181818182,0.181818182,0.181818182,0,0,0,0,0.090909091,0,0,0,0,0,BCC + Im,747,6.331848466,1.168785234,-16.52892565,0.125829479,7.000000007,14.69798669,1507.967274,1.340927014,0.375390957,1.423636365
0,0,0,0,0.173913043,0,0,0,0,0.173913043,0,0.173913043,0.173913043,0.173913043,0,0,0,0,0.130434783,0,0,0,0,0,BCC + Im,,6.502441224,1.168458592,-18.02646498,0.127411335,6.913043463,14.8556466,1550.099128,1.277439857,0.384963384,1.419130432
0,0,0,0,0.192307692,0.038461538,0,0,0,0.192307692,0,0.192307692,0.192307692,0.192307692,0,0,0,0,0,0,0,0,0,0,BCC,,6.01849656,1.263554663,-16.39053244,0.120529527,7.076923064,14.22238786,1411.17692,1.224506011,0.385059098,1.532692304
0,0,0,0,0.185185185,0.074074074,0,0,0,0.185185185,0,0.185185185,0.185185185,0.185185185,0,0,0,0,0,0,0,0,0,0,BCC,,6.213811098,1.263996483,-19.83539091,0.120333328,6.962962956,14.5858318,1411.28148,1.037777092,0.41508205,1.624074072
0,0,0,0,0.178571429,0.107142857,0,0,0,0.178571429,0,0.178571429,0.178571429,0.178571429,0,0,0,0,0,0,0,0,0,0,BCC,,6.373344249,1.264408327,-22.7551021,0.120010097,6.857142872,14.77893998,1411.378574,0.916659444,0.442026967,1.708928574
0,0,0,0,0.172413793,0.137931034,0,0,0,0.172413793,0,0.172413793,0.172413793,0.172413793,0,0,0,0,0,0,0,0,0,0,BCC + Im,,6.504079925,1.264793147,-25.23186675,0.119586088,6.758620684,14.87154997,1411.468964,0.831913526,0.466469594,1.787931032
0,0,0,0,0.166666667,0.166666667,0,0,0,0.166666667,0,0.166666667,0.166666667,0.166666667,0,0,0,0,0,0,0,0,0,0,BCC,,6.611299925,1.265153516,-27.33333344,0.119082138,6.66666668,14.89751714,1411.553336,0.769340486,0.488823565,1.86166667
0,0,0,0,0.166666667,0.166666667,0,0,0,0.166666667,0,0.166666667,0.166666667,0.166666667,0,0,0,0,0,0,0,0,0,0,BCC + Im,,6.611299925,1.265153516,-27.33333344,0.119082138,6.66666668,14.89751714,1411.553336,0.769340486,0.488823565,1.86166667
0,0,0,0,0.035087719,0,0,0.087719298,0,0.175438596,0,0.175438596,0.263157895,0.263157895,0,0,0,0,0,0,0,0,0,0,FCC,487,5.341798241,1.198043173,-12.40381651,0.125139503,7.912280698,13.67178163,1550.186665,1.708652619,0.233085005,1.127543858
0,0,0,0,0.032258065,0,0,0.161290323,0,0.161290323,0,0.161290323,0.241935484,0.241935484,0,0,0,0,0,0,0,0,0,0,FCC + Im,717,6.456058978,1.197007219,-16.96149853,0.139486292,7.596774205,13.97057413,1559.687745,1.2846585,0.262520352,1.12854839
0,0,0,0,0.090909091,0,0,0.181818182,0,0.181818182,0,0.181818182,0.181818182,0.181818182,0,0,0,0,0,0,0,0,0,0,BCC + Im,,7.044038511,1.196003144,-19.57024797,0.14199872,7.000000007,14.69798669,1526.029092,1.146104807,0.32745774,1.237272729
0,0,0,0,0.181818182,0,0,0.090909091,0,0.181818182,0,0.181818182,0.181818182,0.181818182,0,0,0,0,0,0,0,0,0,0,FCC,178,6.717619519,1.196184774,-17.91735541,0.133775438,6.909090916,14.69798669,1434.42182,1.176686644,0.367517745,1.407272729
0,0,0,0,0.181818182,0,0,0.090909091,0,0.181818182,0,0.181818182,0.181818182,0.181818182,0,0,0,0,0,0,0,0,0,0,BCC,178,6.717619519,1.196184774,-17.91735541,0.133775438,6.909090916,14.69798669,1434.42182,1.176686644,0.367517745,1.407272729
0,0,0,0,0.166666667,0,0,0.166666667,0,0.166666667,0,0.166666667,0.166666667,0.166666667,0,0,0,0,0,0,0,0,0,0,BCC,,7.220787893,1.195289621,-21.55555564,0.141352593,6.66666668,14.89751714,1453.88667,1.004812956,0.379079808,1.385000003
0,0,0,0,0.166666667,0,0,0.166666667,0,0.166666667,0,0.166666667,0.166666667,0.166666667,0,0,0,0,0,0,0,0,0,0,BCC + Im,,7.220787893,1.195289621,-21.55555564,0.141352593,6.66666668,14.89751714,1453.88667,1.004812956,0.379079808,1.385000003
0,0,0,0,0.153846154,0,0,0.230769231,0,0.153846154,0,0.153846154,0.153846154,0.153846154,0,0,0,0,0,0,0,0,0,0,BCC + Im,,7.498181256,1.194539778,-23.90532549,0.145728125,6.461538468,14.78505435,1470.356925,0.909391803,0.387208549,1.366153848
0,0,0,0,0.230769231,0,0,0.153846154,0,0.153846154,0,0.153846154,0.153846154,0.153846154,0,0,0,0,0,0,0,0,0,0,BCC,,7.291623003,1.194690706,-22.72189354,0.140046484,6.384615391,14.78505435,1392.843078,0.906317979,0.418899893,1.510000002
0,0,0,0,0.285714286,0,0,0.142857143,0,0.142857143,0,0.142857143,0.142857143,0.142857143,0,0,0,0,0,0,0,0,0,0,BCC,643,7.298999658,1.194180837,-23.34693882,0.138357715,6.142857149,14.53258396,1340.520001,0.83442286,0.450772218,1.617142859
0,0,0,0,0.125,0,0,0.125,0.125,0.125,0,0.125,0.125,0.125,0,0,0,0.125,0,0,0,0,0,0,Unknown,780,9.337888365,1.324070748,-26.75,0.181998455,6.125,17.28943896,1561.04,1.008953488,0.444541548,1.3375
0,0,0,0,0,0,0,0,0,0.2,0.2,0.2,0.2,0.2,0,0,0,0,0,0,0,0,0,0,FCC,176,3.269463577,1.095797815,-4.16,0.138361844,8,13.38161136,1528.2,4.915812134,0.137723572,1.042
0,0,0,0,0,0,0,0,0,0.2,0.2,0.2,0.2,0.2,0,0,0,0,0,0,0,0,0,0,FCC,144,3.269463577,1.095797815,-4.16,0.138361844,8,13.38161136,1528.2,4.915812134,0.137723572,1.042
0,0,0,0,0,0,0,0,0.047619048,0.19047619,0.19047619,0.19047619,0.19047619,0.19047619,0,0,0,0,0,0,0,0,0,0,FCC,151,3.287511249,1.09572337,-5.297052144,0.138098522,7.85714284,14.33614643,1546.380949,4.185185103,0.164303501,1.035238093
0,0,0,0,0,0,0,0,0.090909091,0.181818182,0.181818182,0.181818182,0.181818182,0.181818182,0,0,0,0,0,0,0,0,0,0,FCC,186,3.295001534,1.095655813,-6.214876045,0.137594445,7.727272735,14.69798669,1562.909092,3.696230925,0.184720889,1.02909091
0,0,0,0,0,0,0,0,0.130434783,0.173913043,0.173913043,0.173913043,0.173913043,0.173913043,0,0,0,0,0,0,0,0,0,0,FCC + Im,342,3.294550411,1.095594231,-6.956521723,0.136911656,7.608695635,14.8556466,1577.999997,3.369817737,0.20113378,1.023478259
0,0,0,0,0,0,0,0,0.166666667,0.166666667,0.166666667,0.166666667,0.166666667,0.166666667,0,0,0,0,0,0,0,0,0,0,FCC + Im,650,3.288078434,1.095537865,-7.555555586,0.136096371,7.500000015,14.89751714,1591.833337,3.138665866,0.214681461,1.018333335
0,0,0,0,0.019607843,0,0,0,0,0.196078431,0.196078431,0.196078431,0.196078431,0.196078431,0,0,0,0,0,0,0,0,0,0,FCC,180,3.694934361,1.170305983,-5.244136844,0.138695521,7.901960769,13.92164696,1511.182742,4.011747452,0.16810457,1.080588233
0,0,0,0,0.038461538,0,0,0,0,0.192307692,0.192307692,0.192307692,0.192307692,0.192307692,0,0,0,0,0,0,0,0,0,0,FCC,171,4.04378633,1.170125328,-6.242603505,0.138952122,7.807692294,14.22238786,1494.819997,3.405615903,0.193172401,1.117692305
0,0,0,0,0.07063197,0,0,0,0,0.185873606,0.185873606,0.185873606,0.185873606,0.185873606,0,0,0,0,0,0,0,0,0,0,FCC,182,4.541597745,1.16981813,-7.846768274,0.13924551,7.64684015,14.55887963,1466.899926,2.721683463,0.230317357,1.181003717
0,0,0,0,0.079189687,0,0,0,0,0.184162063,0.184162063,0.184162063,0.184162063,0.184162063,0,0,0,0,0,0,0,0,0,0,FCC + BCC,183,4.657620599,1.169736636,-8.252359712,0.139293007,7.604051581,14.62325121,1459.472858,2.586198248,0.239351989,1.197845306
0,0,0,0,0.089253188,0,0,0,0,0.182149362,0.182149362,0.182149362,0.182149362,0.182149362,0,0,0,0,0,0,0,0,0,0,FCC + BCC,220,4.786606602,1.169640922,-8.717953813,0.139332476,7.553734044,14.68830477,1450.73894,2.444254253,0.249621306,1.217650272
0,0,0,0,0.100719424,0,0,0,0,0.179856115,0.179856115,0.179856115,0.179856115,0.179856115,0,0,0,0,0,0,0,0,0,0,FCC + BCC,278,4.924556931,1.169532024,-9.233476494,0.139355879,7.496402872,14.74983251,1440.787625,2.301557399,0.260908995,1.240215825
0,0,0,0,0.110320285,0,0,0,0,0.177935943,0.177935943,0.177935943,0.177935943,0.177935943,0,0,0,0,0,0,0,0,0,0,FCC + BCC,405,5.033258999,1.169440971,-9.652866618,0.139357813,7.448398575,14.79200028,1432.455231,2.195086602,0.270060089,1.259110321
0,0,0,0,0.11971831,0,0,0,0,0.176056338,0.176056338,0.176056338,0.176056338,0.176056338,0,0,0,0,0,0,0,0,0,0,FCC + BCC,486,5.134086633,1.169351955,-10.05256894,0.139344115,7.40140845,14.82570199,1424.298873,2.100580534,0.278780162,1.277605634
0,0,0,0,0.130434783,0,0,0,0,0.173913043,0.173913043,0.173913043,0.173913043,0.173913043,0,0,0,0,0,0,0,0,0,0,FCC + BCC,530,5.242763227,1.169250588,-10.49527409,0.139309667,7.347826069,14.8556466,1414.998257,2.002874234,0.288463661,1.298695651
0,0,0,0,0.139414802,0,0,0,0,0.17211704,0.17211704,0.17211704,0.17211704,0.17211704,0,0,0,0,0,0,0,0,0,0,FCC + BCC,539,5.328972902,1.169165758,-10.85551948,0.139265342,7.302926006,14.87422611,1407.204685,1.928150993,0.296383395,1.316368332
0,0,0,0,0.149659864,0,0,0,0,0.170068027,0.170068027,0.170068027,0.170068027,0.170068027,0,0,0,0,0,0,0,0,0,0,FCC + BCC,533,5.422230535,1.169069102,-11.25456984,0.139197537,7.251700672,14.88861082,1398.313196,1.849821118,0.305220335,1.336530611
0,0,0,0,0.159663866,0,0,0,0,0.168067227,0.168067227,0.168067227,0.168067227,0.168067227,0,0,0,0,0,0,0,0,0,0,FCC + BCC,535,5.508329724,1.168974848,-11.63194693,0.13911358,7.201680678,14.89603247,1389.630926,1.779580625,0.313661128,1.356218489
0,0,0,0,0.2,0,0,0,0,0.16,0.16,0.16,0.16,0.16,0,0,0,0,0,0,0,0,0,0,BCC,539,5.810482407,1.168596092,-13.0304,0.138596392,7,14.86586633,1354.624,1.545436772,0.346070426,1.4356
0,0,0,0,0,0,0,0,0,0.333333333,0,0,0.333333333,0.333333333,0,0,0,0,0,0,0,0,0,0,FCC,100,0.164559904,1.004323664,-4.888888879,0.111455023,8.333333325,9.134370805,1618.999998,3.024929935,0.153973753,1.036666666
0,0,0,0,0,0,0,0,0,0,0.333333333,0,0.333333333,0.333333333,0,0,0,0,0,0,0,0,0,0,FCC,,3.734682621,1.09064496,-5.777777766,0.163095064,8.666666658,9.134370805,1398.666665,2.211220381,0.023645305,1.079999999
0,0,0,0,0,0,0,0,0,0,0.333333333,0.333333333,0,0.333333333,0,0,0,0,0,0,0,0,0,0,FCC,,3.928542708,1.095426066,-4.444444436,0.154344492,8.333333325,9.134370805,1412.999999,2.904044841,0.028155055,1.086666666
0,0,0,0,0,0,0,0,0,0.25,0,0.25,0.25,0.25,0,0,0,0,0,0,0,0,0,0,FCC,,0.302115885,1.008681822,-3.75,0.096695398,8.25,11.52629264,1598.75,4.914042763,0.14057444,1.04
0,0,0,0,0,0,0,0,0,0.25,0.25,0,0.25,0.25,0,0,0,0,0,0,0,0,0,0,FCC,,3.446992938,1.090897164,-5.5,0.150499169,8,11.52629264,1525.75,3.197498364,0.15103925,1.04
0,0,0,0,0,0,0,0,0,0,0.25,0.25,0.25,0.25,0,0,0,0,0,0,0,0,0,0,FCC,,3.551249522,1.09564998,-4,0.142894192,8.5,11.52629264,1433.5,4.130735126,0.027335794,1.0725
0,0,0,0,0.111111111,0,0,0,0,0.222222222,0.222222222,0.333333333,0,0.111111111,0,0,0,0,0,0,0,0,0,0,BCC,396,5.163252281,1.169255859,-7.259259245,0.128764308,6.999999993,12.66255297,1448.368887,2.526435156,0.276964381,1.25111111
0,0,0,0,0.069767442,0,0,0,0,0.23255814,0.23255814,0.348837209,0,0.11627907,0,0,0,0,0,0,0,0,0,0,FCC + BCC,297,4.702748664,1.169639466,-5.505678762,0.129693653,7.186046518,12.32012392,1485.022327,3.323052413,0.235709919,1.169302327
0,0,0,0,0.222222222,0,0,0,0,0.222222222,0,0.222222222,0.222222222,0,0,0,0,0,0,0.111111111,0,0,0,0,B2 + Im,857,6.05086335,1.168557415,-10.27160492,0.168288406,6.444444438,13.14594488,1535.959998,1.965773181,0.40276741,1.489999999
0,0,0,0,0.25,0,0,0,0,0.25,0,0.25,0,0.25,0,0,0,0,0,0,0,0,0,0,BCC + B2,472,6.26002632,1.169071051,-13.25,0.122142335,6.75,11.52629264,1390.08,1.209242934,0.39789961,1.535
0,0,0,0,0.238095238,0,0,0,0,0.238095238,0,0.238095238,0,0.238095238,0,0,0,0,0,0.047619048,0,0,0,0,BCC + B2,549,6.204006605,1.168877658,-12.65306122,0.147442291,6.714285714,12.56917623,1448.790477,1.439185546,0.404313411,1.528095238
0,0,0,0,0.222222222,0,0,0,0,0.222222222,0,0.222222222,0,0.222222222,0,0,0,0,0,0.111111111,0,0,0,0,BCC + B2,622,6.112177399,1.168620624,-11.85185183,0.172225806,6.66666666,13.14594488,1527.07111,1.693810631,0.40691484,1.518888887
0,0,0,0,0.208333333,0,0,0,0,0.208333333,0,0.208333333,0,0.208333333,0,0,0,0,0,0.166666667,0,0,0,0,B2 + Im,854,6.01540001,1.168396488,-11.1458333,0.188402919,6.624999993,13.35141819,1595.566666,1.911304182,0.404812172,1.510833332
0,0,0,0,0.2,0,0,0,0,0.2,0,0.2,0,0.2,0,0,0,0,0,0.2,0,0,0,0,B2 + Im,905,5.949769778,1.168262349,-10.72,0.196224361,6.6,13.38161136,1636.664,2.043022535,0.401941707,1.506
0,0,0,0,0,0,0,0,0,0.25,0,0.25,0.25,0,0.25,0,0,0,0,0,0,0,0,0,FCC,134,1.110589162,1.032206789,6.25,0.094439134,8.5,11.52629264,1506.15,2.777652106,0.254552105,1
0,0,0,0,0.069767442,0,0,0,0,0.23255814,0,0.23255814,0.23255814,0,0.23255814,0,0,0,0,0,0,0,0,0,FCC,180,3.718129995,1.170510937,2.747431055,0.105313152,8.116279086,12.82599917,1447.138608,6.755765009,0.312321146,1.14023256
0,0,0,0,0.111111111,0,0,0,0,0.222222222,0,0.222222222,0.222222222,0,0.222222222,0,0,0,0,0,0,0,0,0,FCC,207,4.490794825,1.170083847,0.888888887,0.110364156,7.888888881,13.14594488,1412.168887,20.88483119,0.342898426,1.223333332
0,0,0,0,0.166666667,0,0,0,0,0.208333333,0,0.208333333,0.208333333,0,0.208333333,0,0,0,0,0,0,0,0,0,FCC + BCC,271,5.237976425,1.169513966,-1.354166683,0.115811599,7.583333323,13.35141819,1365.178332,13.45998764,0.381039669,1.335
0,0,0,0,0.2,0,0,0,0,0.2,0,0.2,0.2,0,0.2,0,0,0,0,0,0,0,0,0,FCC + BCC,407,5.579539691,1.169174229,-2.56,0.118422971,7.4,13.38161136,1336.984,6.988671985,0.402623539,1.402
0,0,0,0,0.245283019,0,0,0,0,0.188679245,0,0.188679245,0.188679245,0,0.188679245,0,0,0,0,0,0,0,0,0,FCC + BCC,476,5.947927514,1.168715306,-4.029903884,0.121250456,7.150943387,13.33102125,1298.682263,4.296072894,0.430630857,1.493018867
0,0,0,0,0.272727273,0,0,0,0,0.181818182,0,0.181818182,0.181818182,0,0.181818182,0,0,0,0,0,0,0,0,0,FCC + BCC,510,6.126194305,1.16843862,-4.826446291,0.122582406,7.000000007,13.25463943,1275.469092,3.502759982,0.446937063,1.54818182
0,0,0,0,0.310344828,0,0,0,0,0.172413793,0,0.172413793,0.172413793,0,0.172413793,0,0,0,0,0,0,0,0,0,FCC + BCC,557,6.322887526,1.168061133,-5.802615943,0.123960601,6.793103446,13.09894835,1243.651034,2.807444231,0.46852104,1.623793104
0,0,0,0,0.333333333,0,0,0,0,0.166666667,0,0.166666667,0.166666667,0,0.166666667,0,0,0,0,0,0,0,0,0,FCC + BCC,567,6.418437313,1.167831444,-6.333333331,0.124554763,6.666666677,12.97646836,1224.206668,2.508296701,0.481285589,1.67
0,0,0,0,0.365079365,0,0,0,0,0.158730159,0,0.158730159,0.158730159,0,0.158730159,0,0,0,0,0,0,0,0,0,FCC + BCC,603,6.522120852,1.16751549,-6.98412699,0.125071912,6.492063501,12.77493652,1197.354922,2.19012815,0.498382139,1.733809525
0,0,0,0,0.384615385,0,0,0,0,0.153846154,0,0.153846154,0.153846154,0,0.153846154,0,0,0,0,0,0,0,0,0,FCC + BCC,624,6.570526308,1.167321764,-7.337278121,0.125216972,6.384615391,12.63285037,1180.83077,2.03307796,0.508591232,1.773076925
0,0,0,0,0.411764706,0,0,0,0,0.147058824,0,0.147058824,0.147058824,0,0.147058824,0,0,0,0,0,0,0,0,0,BCC,657,6.619270709,1.167053433,-7.768166111,0.125200531,6.235294134,12.41317406,1157.867062,1.850218593,0.522369014,1.827647061
0,0,0,0,0.428571429,0,0,0,0,0.142857143,0,0.142857143,0.142857143,0,0.142857143,0,0,0,0,0,0,0,0,0,BCC,644,6.639010226,1.166887841,-8.000000016,0.125063249,6.142857149,12.26446685,1143.65143,1.753284378,0.53064852,1.861428573
0,0,0,0,0,0,0,0,0,0.222222222,0,0.222222222,0.222222222,0.222222222,0.111111111,0,0,0,0,0,0,0,0,0,FCC,172,0.835312488,1.032255293,0.49382716,0.094568546,8.555555547,13.14594488,1541.622221,41.03881357,0.19661029,1.035555555
0,0,0,0,0,0,0,0,0,0.2,0,0.2,0.2,0.2,0.2,0,0,0,0,0,0,0,0,0,FCC,132,1.033203661,1.032225515,3.2,0.092217135,8.8,13.38161136,1495.92,6.25556877,0.22971508,1.032
0,0,0,0,0,0,0,0,0,0.2,0,0.2,0.2,0.2,0.2,0,0,0,0,0,0,0,0,0,FCC,286,1.033203661,1.032225515,3.2,0.092217135,8.8,13.38161136,1495.92,6.25556877,0.22971508,1.032
0,0,0,0,0,0,0,0,0,0.2,0,0.2,0.2,0.2,0.2,0,0,0,0,0,0,0,0,0,FCC,286,1.033203661,1.032225515,3.2,0.092217135,8.8,13.38161136,1495.92,6.25556877,0.22971508,1.032
0,0,0,0,0,0,0,0.090909091,0,0.181818182,0,0.181818182,0.181818182,0.181818182,0.181818182,0,0,0,0,0,0,0,0,0,FCC,,4.822178391,1.198073087,-3.702479346,0.122359719,8.363636372,14.69798669,1511.563638,6.000558044,0.262828673,1.041818183
0,0,0,0,0,0,0,0.090909091,0,0.181818182,0,0.181818182,0.181818182,0.181818182,0.181818182,0,0,0,0,0,0,0,0,0,FCC,,4.822178391,1.198073087,-3.702479346,0.122359719,8.363636372,14.69798669,1511.563638,6.000558044,0.262828673,1.041818183
0,0,0,0,0,0,0,0.137931034,0,0.172413793,0,0.172413793,0.172413793,0.172413793,0.172413793,0,0,0,0,0,0,0,0,0,FCC + Im,,5.70002416,1.197405379,-6.753864412,0.133225779,8.137931028,14.87154997,1519.655171,3.346177303,0.27773274,1.046896551
0,0,0,0,0,0,0,0.166666667,0,0.166666667,0,0.166666667,0.166666667,0.166666667,0.166666667,0,0,0,0,0,0,0,0,0,FCC,,6.117341783,1.196999978,-8.444444478,0.138764389,8.000000016,14.89751714,1524.600003,2.689668306,0.286176499,1.050000002
0,0,0,0,0.047619048,0,0,0.095238095,0,0.19047619,0,0.19047619,0.19047619,0.19047619,0.095238095,0,0,0,0,0,0,0,0,0,FCC,,5.587484948,1.19759371,-9.088435358,0.128281861,7.857142839,15.43388858,1511.691425,2.567139018,0.284207796,1.139523808
0,0,0,0,0.045454545,0,0,0.090909091,0,0.181818182,0,0.181818182,0.181818182,0.181818182,0.136363636,0,0,0,0,0,0,0,0,0,FCC,,5.45924974,1.19759694,-7.280991733,0.127374148,8.000000001,15.54808023,1492.278182,3.186662168,0.2912876,1.133181817
0,0,0,0,0.056603774,0,0,0,0,0.188679245,0,0.188679245,0.188679245,0.188679245,0.188679245,0,0,0,0,0,0,0,0,0,FCC,180,3.422685656,1.17074422,0.156639349,0.103682636,8.471698102,14.43271169,1448.621885,133.4756695,0.280732602,1.143962264
0,0,0,0,0.090909091,0,0,0,0,0.181818182,0,0.181818182,0.181818182,0.181818182,0.181818182,0,0,0,0,0,0,0,0,0,FCC,210,4.169207859,1.170384991,-1.52066116,0.109325505,8.272727281,14.69798669,1419.956365,13.72462209,0.30824417,1.211818183
0,0,0,0,0.090909091,0,0,0,0,0.181818182,0,0.181818182,0.181818182,0.181818182,0.181818182,0,0,0,0,0,0,0,0,0,Unknown,300,4.169207859,1.170384991,-1.52066116,0.109325505,8.272727281,14.69798669,1419.956365,13.72462209,0.30824417,1.211818183
0,0,0,0,0.090909091,0,0,0,0,0.181818182,0,0.181818182,0.181818182,0.181818182,0.181818182,0,0,0,0,0,0,0,0,0,FCC,225,4.169207859,1.170384991,-1.52066116,0.109325505,8.272727281,14.69798669,1419.956365,13.72462209,0.30824417,1.211818183
0,0,0,0,0.090909091,0,0,0,0,0.181818182,0,0.181818182,0.181818182,0.181818182,0.181818182,0,0,0,0,0,0,0,0,0,FCC,215,4.169207859,1.170384991,-1.52066116,0.109325505,8.272727281,14.69798669,1419.956365,13.72462209,0.30824417,1.211818183
0,0,0,0,0.137931034,0,0,0,0,0.172413793,0,0.172413793,0.172413793,0.172413793,0.172413793,0,0,0,0,0,0,0,0,0,FCC + BCC,270,4.921667635,1.169895532,-3.61474433,0.115776857,7.999999994,14.87154997,1380.664826,5.680242938,0.343100355,1.304827584
0,0,0,0,0.137931034,0,0,0,0,0.172413793,0,0.172413793,0.172413793,0.172413793,0.172413793,0,0,0,0,0,0,0,0,0,FCC,270,4.921667635,1.169895532,-3.61474433,0.115776857,7.999999994,14.87154997,1380.664826,5.680242938,0.343100355,1.304827584
0,0,0,0,0.166666667,0,0,0,0,0.166666667,0,0.166666667,0.166666667,0.166666667,0.166666667,0,0,0,0,0,0,0,0,0,FCC + BCC,406,5.281130594,1.169598074,-4.777777797,0.119082138,7.833333349,14.89751714,1356.653336,4.230160377,0.363121173,1.361666669
0,0,0,0,0.166666667,0,0,0,0,0.166666667,0,0.166666667,0.166666667,0.166666667,0.166666667,0,0,0,0,0,0,0,0,0,FCC + BCC,472,5.281130594,1.169598074,-4.777777797,0.119082138,7.833333349,14.89751714,1356.653336,4.230160377,0.363121173,1.361666669
0,0,0,0,0.166666667,0,0,0,0,0.166666667,0,0.166666667,0.166666667,0.166666667,0.166666667,0,0,0,0,0,0,0,0,0,FCC + BCC,,5.281130594,1.169598074,-4.777777797,0.119082138,7.833333349,14.89751714,1356.653336,4.230160377,0.363121173,1.361666669
0,0,0,0,0.142857143,0,0,0,0,0.142857143,0.142857143,0.142857143,0.142857143,0.142857143,0.142857143,0,0,0,0,0,0,0,0,0,FCC + BCC + Im,,5.182612846,1.169046506,-5.632653072,0.140378497,7.714285722,16.1791972,1340.845716,3.851436786,0.333518653,1.317142858
0,0,0,0,0.142857143,0,0,0.142857143,0,0.142857143,0,0.142857143,0.142857143,0.142857143,0.142857143,0,0,0,0,0,0,0,0,0,FCC + BCC,,6.777886205,1.195624747,-13.79591839,0.142571142,7.285714293,16.1791972,1401.13143,1.643180328,0.3797335,1.330000001
0,0,0,0,0.142857143,0,0,0,0.142857143,0.142857143,0,0.142857143,0.142857143,0.142857143,0.142857143,0,0,0,0,0,0,0,0,0,FCC + BCC,,4.954076533,1.169325173,-7.755102056,0.124997959,7.428571436,16.1791972,1435.702859,2.995256478,0.368158115,1.295714287
0,0,0,0,0.206349206,0,0,0,0,0.158730159,0,0.158730159,0.158730159,0.158730159,0.158730159,0,0,0,0,0,0,0,0,0,FCC + BCC,470,5.686391204,1.169189345,-6.238347184,0.122938532,7.603174614,14.85304729,1323.494605,3.151143623,0.389465779,1.440158731
0,0,0,0,0.230769231,0,0,0,0,0.153846154,0,0.153846154,0.153846154,0.153846154,0.153846154,0,0,0,0,0,0,0,0,0,FCC + BCC,506,5.892503516,1.168938991,-7.053254452,0.124933118,7.461538469,14.78505435,1303.089232,2.731539781,0.405018785,1.48846154
0,0,0,0,0.264705882,0,0,0,0,0.147058824,0,0.147058824,0.147058824,0.147058824,0.147058824,0,0,0,0,0,0,0,0,0,FCC + BCC,650,6.132583358,1.168592544,-8.079584782,0.12725645,7.264705902,14.64452929,1274.731768,2.310495801,0.4258855,1.555588237
0,0,0,0,0.285714286,0,0,0,0,0.142857143,0,0.142857143,0.142857143,0.142857143,0.142857143,0,0,0,0,0,0,0,0,0,FCC + BCC,560,6.257046138,1.16837893,-8.653061242,0.128444382,7.14285715,14.53258396,1257.177144,2.11139525,0.438395334,1.597142859
0,0,0,0,0.315068493,0,0,0,0,0.136986301,0,0.136986301,0.136986301,0.136986301,0.136986301,0,0,0,0,0,0,0,0,0,FCC + BCC,600,6.402995028,1.16808154,-9.375117256,0.129795514,6.972602723,14.34619721,1232.648764,1.886250782,0.455377601,1.655205477
0,0,0,0,0.333333333,0,0,0,0,0.133333333,0,0.133333333,0.133333333,0.133333333,0.133333333,0,0,0,0,0,0,0,0,0,FCC + BCC,620,6.478484405,1.167897132,-9.777777746,0.130459019,6.866666651,14.21334748,1217.386664,1.769639291,0.465658426,1.691333331
0,0,0,0,0.358974359,0,0,0,0,0.128205128,0,0.128205128,0.128205128,0.128205128,0.128205128,0,0,0,0,0,0,0,0,0,BCC,650,6.565887797,1.167639069,-10.28270873,0.131165814,6.717948709,14.00585165,1195.961024,1.628992236,0.479723925,1.742051281
0,0,0,0,0.375,0,0,0,0,0.125,0,0.125,0.125,0.125,0.125,0,0,0,0,0,0,0,0,0,BCC,640,6.610002588,1.167478262,-10.5625,0.131475996,6.625,13.86404991,1182.57,1.552209184,0.48829568,1.77375
0,0.035087719,0,0,0.087719298,0,0,0,0,0.175438596,0,0.175438596,0.175438596,0.175438596,0.175438596,0,0,0,0,0,0,0,0,0,Unknown,415,4.596881829,1.2938666,-4.001231111,0.115064182,8.087719275,15.4461103,1442.940346,5.570239541,0.347902208,1.273859645
