Repository: Tom-hayward/HEA-KANS

# HEA-KANs

Custom utilities and worked examples for fitting **Vickers Hardness (HV)** of
High Entropy Alloys (HEAs) using
[pyKAN](https://github.com/KindXiaoming/pykan) — Kolmogorov–Arnold Networks
with learnable spline activation functions.

Dataset: Berry/Gorsse 2018 — 244 HEA compositions, 10 elemental fraction
inputs, HV output (range 100–905 HV).

---

## Library — `HEA_pyKAN.py`

| Function / Class | Description |
|---|---|
| `to_np(x)` | Detach a tensor and return a numpy array |
| `train_val_test_split(...)` | Three-way stratified split (train / val / test) with optional quantile-bin stratification |

File: Gorsse2018ML_Data_RawHV.csv (part 2 of 2)
Li,B,C,Mg,Al,Si,Sc,Ti,V,Cr,Mn,Fe,Co,Ni,Cu,Zn,Y,Zr,Nb,Mo,Sn,Hf,Ta,W,Phases,HV,Delta,Gamma,Enthalpy of Mixing,Electronegativity,VEC,Configurational Entropy,Weighted Melting Temperature,Yang Parameter,Asymmetry,e/a
0,0.098360656,0,0,0.081967213,0,0,0,0,0.163934426,0,0.163934426,0.163934426,0.163934426,0.163934426,0,0,0,0,0,0,0,0,0,Unknown,505,5.220396953,1.294835204,-8.008599844,0.123483001,7.754098351,15.92509979,1484.386884,2.951703134,0.391090235,1.385737704
0,0.153846154,0,0,0.076923077,0,0,0,0,0.153846154,0,0.153846154,0.153846154,0.153846154,0.153846154,0,0,0,0,0,0,0,0,0,Unknown,736,5.649640502,1.29569086,-11.02958582,0.129139162,7.461538469,16.00634818,1520.732309,2.206916128,0.410835814,1.483846155
0,0,0,0,0.090909091,0,0,0.090909091,0,0.181818182,0,0.181818182,0.181818182,0.181818182,0.090909091,0,0,0,0,0,0,0,0,0,FCC + BCC,,5.968017451,1.197123521,-10.84297523,0.130877522,7.636363644,15.74583147,1472.992729,2.139034239,0.317944845,1.224545456
0,0,0,0,0.087719298,0,0,0.035087719,0,0.175438596,0,0.175438596,0.175438596,0.175438596,0.175438596,0,0,0,0,0,0,0,0,0,FCC,272,4.931370038,1.197798282,-4.148968875,0.11875003,8.122806994,15.4461103,1428.659645,5.318727404,0.316061471,1.209298242
0,0,0,0,0.084745763,0,0,0.06779661,0,0.169491525,0,0.169491525,0.169491525,0.169491525,0.169491525,0,0,0,0,0,0,0,0,0,FCC,321,5.490998472,1.197370781,-6.423441533,0.126242176,7.983050829,15.76268329,1436.772878,3.525741727,0.32293757,1.206949151
0,0,0,0,0.081967213,0,0,0.098360656,0,0.163934426,0,0.163934426,0.163934426,0.163934426,0.163934426,0,0,0,0,0,0,0,0,0,FCC + BCC,458,5.921520715,1.196973306,-8.395592588,0.132308387,7.852459007,15.92509979,1444.354097,2.739709305,0.329002739,1.204754097
0,0,0,0,0.079365079,0,0,0.126984127,0,0.158730159,0,0.158730159,0.158730159,0.158730159,0.158730159,0,0,0,0,0,0,0,0,0,FCC + BCC,590,6.26160772,1.196602799,-10.10833962,0.137280024,7.730158741,15.99616972,1451.45397,2.296886028,0.334363593,1.202698413
0,0,0,0,0.076923077,0,0,0.153846154,0,0.153846154,0,0.153846154,0.153846154,0.153846154,0.153846154,0,0,0,0,0,0,0,0,0,FCC + BCC + Im,636,6.534746498,1.196256606,-11.59763316,0.14138788,7.615384623,16.00634818,1458.116925,2.01240433,0.339108557,1.200769232
0,0,0,0,0.074626866,0,0,0.179104478,0,0.149253731,0,0.149253731,0.149253731,0.149253731,0.149253731,0,0,0,0,0,0,0,0,0,FCC + BCC + Im,646,6.756484899,1.195932409,-12.89374028,0.144799967,7.507462674,15.97358195,1464.382088,1.814169263,0.343311797,1.198955224
0,0,0,0,0.072463768,0,0,0.202898551,0,0.144927536,0,0.144927536,0.144927536,0.144927536,0.144927536,0,0,0,0,0,0,0,0,0,FCC + BCC + Im,664,6.93772523,1.195628175,-14.02226422,0.147642682,7.405797092,15.90955575,1470.284057,1.668173256,0.347036121,1.197246376
0,0,0,0,0.070422535,0,0,0.225352113,0,0.14084507,0,0.14084507,0.14084507,0.14084507,0.14084507,0,0,0,0,0,0,0,0,0,FCC + BCC + Im,657,7.086433319,1.195342116,-15.00495931,0.150013555,7.309859137,15.82235296,1475.853518,1.556250491,0.350335168,1.1956338
0,0,0,0,0.068493151,0,0,0.246575342,0,0.136986301,0,0.136986301,0.136986301,0.136986301,0.136986301,0,0,0,0,0,0,0,0,0,FCC + BCC + Im,667,7.208611516,1.195072651,-15.86038652,0.151989372,7.219178065,15.71779718,1481.117805,1.467802138,0.353255079,1.194109588
0,0,0,0,0.066666667,0,0,0.266666667,0,0.133333333,0,0.133333333,0.133333333,0.133333333,0.133333333,0,0,0,0,0,0,0,0,0,FCC + BCC + Im,696,7.308892337,1.194818375,-16.60444445,0.153631594,7.133333321,15.60020657,1486.101332,1.396221826,0.355835805,1.192666666
0,0,0,0,0.087719298,0,0,0,0.035087719,0.175438596,0,0.175438596,0.175438596,0.175438596,0.175438596,0,0,0,0,0,0,0,0,0,FCC,204,4.14569808,1.170289383,-2.499230512,0.112681576,8.157894713,15.4461103,1437.150873,8.882090223,0.312835998,1.200877189
0,0,0,0,0.084745763,0,0,0,0.06779661,0.169491525,0,0.169491525,0.169491525,0.169491525,0.169491525,0,0,0,0,0,0,0,0,0,FCC + BCC,231,4.120137629,1.170200373,-3.343866712,0.115392489,8.050847439,15.76268329,1453.179658,6.850156626,0.316795291,1.190677965
0,0,0,0,0.081967213,0,0,0,0.098360656,0.163934426,0,0.163934426,0.163934426,0.163934426,0.163934426,0,0,0,0,0,0,0,0,0,FCC + BCC + Im,328,4.093038015,1.1701173,-4.074173609,0.117586817,7.950819663,15.92509979,1468.157376,5.738722736,0.320206698,1.18114754
0,0,0,0,0.079365079,0,0,0,0.126984127,0.158730159,0,0.158730159,0.158730159,0.158730159,0.158730159,0,0,0,0,0,0,0,0,0,FCC + BCC + Im,447,4.064804495,1.17003959,-4.706475169,0.119361491,7.857142868,15.99616972,1482.184129,5.037585036,0.323140884,1.172222223
0,0,0,0,0.076923077,0,0,0,0.153846154,0.153846154,0,0.153846154,0.153846154,0.153846154,0.153846154,0,0,0,0,0,0,0,0,0,FCC + BCC + Im,639,4.03575967,1.169966739,-5.25443788,0.120791277,7.769230777,16.00634818,1495.347694,4.555207691,0.325657374,1.163846155
0,0,0,0,0.074626866,0,0,0,0.179104478,0.149253731,0,0.149253731,0.149253731,0.149253731,0.149253731,0,0,0,0,0,0,0,0,0,BCC,579,4.006161275,1.169898306,-5.729561169,0.121934909,7.686567152,15.97358195,1507.725372,4.203423975,0.327806706,1.155970149
0,0,0,0,0.072463768,0,0,0,0.202898551,0.144927536,0,0.144927536,0.144927536,0.144927536,0.144927536,0,0,0,0,0,0,0,0,0,BCC,577,3.976215822,1.169833901,-6.141566893,0.122839232,7.608695643,15.90955575,1519.385506,3.935925283,0.329632086,1.148550723
0,0,0,0,0.070422535,0,0,0,0.225352113,0.14084507,0,0.14084507,0.14084507,0.14084507,0.14084507,0,0,0,0,0,0,0,0,0,BCC,594,3.946089142,1.169773177,-6.498710559,0.123542083,7.53521125,15.82235296,1530.38873,3.726023867,0.331170683,1.141549293
0,0,0,0,0.068493151,0,0,0,0.246575342,0.136986301,0,0.136986301,0.136986301,0.136986301,0.136986301,0,0,0,0,0,0,0,0,0,BCC,597,3.915914449,1.169715829,-6.808031519,0.124074355,7.465753407,15.71779718,1540.789038,3.557241109,0.332454646,1.134931505
0,0,0,0,0.066666667,0,0,0,0.266666667,0.133333333,0,0.133333333,0.133333333,0.133333333,0.133333333,0,0,0,0,0,0,0,0,0,BCC,587,3.885798736,1.169661582,-7.075555569,0.124461507,7.399999988,15.60020657,1550.634665,3.418844055,0.333511919,1.128666666
0,0,0,0,0.136363636,0,0,0.090909091,0,0.181818182,0,0.181818182,0.181818182,0.181818182,0.045454545,0,0,0,0,0,0,0,0,0,FCC + BCC,,6.381032407,1.196652807,-14.38842976,0.132989312,7.272727273,15.54808023,1453.707273,1.570870323,0.343251576,1.31590909
0,0,0,0,0.166666667,0,0,0.166666667,0,0.166666667,0,0,0.166666667,0.166666667,0.166666667,0,0,0,0,0,0,0,0,0,BCC,,6.900074185,1.189844812,-16.66666673,0.150996689,7.166666681,14.89751714,1378.320003,1.232012747,0.413858704,1.376666669
0,0,0,0,0.153846154,0,0,0.153846154,0,0.153846154,0,0,0.153846154,0.153846154,0.153846154,0,0.076923077,0,0,0,0,0,0,0,Im,,11.45931906,1.512341622,-18.31952666,0.20246411,6.846153853,16.00634818,1389.680001,1.214207243,0.45178798,1.414615386
0,0,0,0,0.147058824,0,0,0.147058824,0,0.147058824,0,0,0.147058824,0.147058824,0.147058824,0,0.117647059,0,0,0,0,0,0,0,Im,,12.88763572,1.508812201,-18.9965399,0.221983821,6.676470609,16.15645421,1395.694122,1.187030285,0.470921236,1.434705887
0,0,0,0,0.142857143,0,0,0.142857143,0,0.142857143,0,0,0.142857143,0.142857143,0.142857143,0,0.142857143,0,0,0,0,0,0,0,Im,,13.58694029,1.50665561,-19.34693881,0.232247229,6.571428578,16.1791972,1399.417144,1.170285706,0.482454212,1.447142859
0,0,0,0,0.25,0,0,0,0,0,0,0.25,0.25,0.25,0,0,0,0,0,0,0,0,0,0,BCC,456,6.237363717,1.169042417,-13.75,0.117553179,7.5,11.52629264,1287.08,1.078928053,0.343902997,1.5625
0,0,0,0,0.142857143,0,0,0.142857143,0.142857143,0,0,0.142857143,0.142857143,0.142857143,0,0,0,0.142857143,0,0,0,0,0,0,BCC,790,9.413296589,1.322479939,-31.42857149,0.194485192,6.142857149,16.1791972,1511.617144,0.778169376,0.411918047,1.397142859
0,0,0,0,0,0,0,0,0,0,0,0.25,0.25,0.25,0.25,0,0,0,0,0,0,0,0,0,FCC,,1.14037876,1.032214811,5,0.03082207,9.5,11.52629264,1393.15,3.211570919,0.178427701,1.06
0,0,0,0,0,0,0,0,0,0,0,0.248756219,0.248756219,0.248756219,0.248756219,0,0,0,0,0,0.004975124,0,0,0,FCC,,2.344149497,1.35175396,5.019677729,0.031256296,9.472636818,11.72958409,1387.372787,3.241902497,0.185989806,1.074477611
0,0,0,0,0,0,0,0,0,0,0,0.247524752,0.247524752,0.247524752,0.247524752,0,0,0,0,0,0.00990099,0,0,0,FCC + Im,,3.09561814,1.351526318,5.038721673,0.031675432,9.445544536,11.87400669,1381.65277,3.25593579,0.193218039,1.088811879
0,0,0,0,0,0,0,0,0,0,0,0.24691358,0.24691358,0.24691358,0.24691358,0,0,0,0,0,0.012345679,0,0,0,FCC + Im,,3.404067715,1.351413468,5.048010964,0.031879594,9.432098756,11.93708421,1378.813949,3.260495735,0.196718592,1.095925925
0,0,0,0,0,0,0,0,0,0,0,0.245700246,0.245700246,0.245700246,0.245700246,0,0,0,0,0,0.017199017,0,0,0,FCC + Im,,3.939671637,1.351189687,5.066133822,0.032277569,9.405405416,12.05081299,1373.178159,3.266379013,0.203512236,1.110049141
0,0,0,0,0,0,0,0,0,0,0,0.243902439,0.243902439,0.243902439,0.243902439,0,0,0,0,0,0.024390244,0,0,0,FCC + Im,,4.608209277,1.350858727,5.09220702,0.032849955,9.365853658,12.19854376,1364.827561,3.269487799,0.213233516,1.13097561
0,0,0,0,0,0,0,0,0,0,0,0.238095238,0.238095238,0.238095238,0.238095238,0,0,0,0,0,0.047619048,0,0,0,FCC + Im,,6.227834935,1.349794687,5.170068028,0.034568936,9.238095236,12.56917623,1337.853809,3.25251432,0.242363993,1.19857143
0,0,0,0,0,0,0,0,0,0,0,0.222222222,0.222222222,0.222222222,0.222222222,0,0,0,0,0,0.111111111,0,0,0,FCC + Im,,8.945174273,1.346924793,5.333333323,0.038425814,8.88888888,13.14594488,1264.125554,3.115898416,0.310640974,1.383333332
0,0,0,0,0.2,0,0,0,0,0,0,0.2,0.2,0.2,0.2,0,0,0,0,0,0,0,0,0,FCC + BCC,536,5.609472235,1.169208655,-5.28,0.111462998,8.2,13.38161136,1246.584,3.159337616,0.339738676,1.45
0,0,0,0,0.166666667,0,0,0,0,0,0,0.166666667,0.166666667,0.166666667,0.166666667,0,0,0,0.166666667,0,0,0,0,0,Im,578,6.400100214,1.167887744,-13.22222228,0.132087934,7.666666682,14.89751714,1451.653336,1.635582129,0.359428163,1.428333336
0,0,0,0,0.166666667,0.166666667,0,0,0,0,0,0.166666667,0.166666667,0.166666667,0.166666667,0,0,0,0,0,0,0,0,0,FCC + BCC,682,6.581882858,1.264690319,-20.44444453,0.105422431,7.500000015,14.89751714,1274.486669,0.928696643,0.463629084,1.875000004
0,0,0,0,0.166666667,0,0,0.166666667,0,0,0,0.166666667,0.166666667,0.166666667,0.166666667,0,0,0,0,0,0,0,0,0,FCC + BCC,626,6.988761035,1.194971504,-16.88888896,0.147356333,7.500000015,14.89751714,1316.820003,1.161553529,0.345619245,1.398333336
0,0,0,0,0.166666667,0,0,0,0,0,0,0.166666667,0.166666667,0.166666667,0.166666667,0,0,0.166666667,0,0,0,0,0,0,FCC + BCC + Im,472,9.999251643,1.324979428,-23.88888898,0.211002896,7.500000015,14.89751714,1347.986669,0.840627395,0.422099425,1.45666667
0,0,0,0,0,0,0,0,0,0,0.2,0.2,0.2,0.2,0.2,0,0,0,0,0,0,0,0,0,FCC,208,3.178934127,1.095611505,1.76,0.134848063,9,13.38161136,1363.72,10.36861991,0.159369999,1.058
0,0,0,0,0,0,0,0,0,0,0.198807157,0.198807157,0.198807157,0.198807157,0.198807157,0,0,0,0,0,0.005964215,0,0,0,FCC,192,3.794363213,1.349316606,1.772268971,0.134914498,8.970178925,13.60523662,1356.969761,10.41709525,0.169449002,1.075367794
0,0,0,0,0,0,0,0,0,0,0.198019802,0.198019802,0.198019802,0.198019802,0.198019802,0,0,0,0,0,0.00990099,0,0,0,FCC + Im,205,4.145586658,1.349146993,1.780217626,0.134955253,8.95049505,13.71095592,1352.514159,10.41685114,0.175814455,1.086831683
0,0,0,0,0,0,0,0,0,0,0.196850394,0.196850394,0.196850394,0.196850394,0.196850394,0,0,0,0,0,0.015748031,0,0,0,FCC + Im,219,4.61125316,1.348895435,1.791803586,0.135011246,8.921259854,13.84429959,1345.896537,10.3990164,0.18490522,1.103858267
0,0,0,0,0,0,0,0,0,0,0.196078431,0.196078431,0.196078431,0.196078431,0.196078431,0,0,0,0,0,0.019607843,0,0,0,FCC + Im,253,4.890175207,1.348729609,1.799307951,0.135045238,8.901960767,13.92164696,1341.528037,10.37970165,0.19069488,1.115098037
0,0,0,0,0,0,0,0,0,0,0.192307692,0.192307692,0.192307692,0.192307692,0.192307692,0,0,0,0,0,0.038461538,0,0,0,FCC + Im,319,6.032318954,1.347922281,1.834319519,0.135177398,8.807692292,14.22238786,1320.189613,10.23608403,0.217026638,1.169999997
0,0,0,0,0,0,0,0,0,0.2,0.2,0.2,0,0.2,0.2,0,0,0,0,0,0,0,0,0,FCC + BCC,296,3.197741982,1.095624325,2.72,0.141844986,8.4,13.38161136,1446.12,7.11449111,0.232471383,1.036
0,0,0,0,0,0,0,0,0,0.2,0,0.2,0,0.2,0.2,0,0,0,0,0.2,0,0,0,0,FCC,263,3.580228809,1.107200212,4.64,0.161170717,8.2,13.38161136,1721.52,4.964808532,0.298095138,1.104
0,0,0,0,0.217391304,0,0,0,0,0.217391304,0,0.217391304,0,0.130434783,0.217391304,0,0,0,0,0,0,0,0,0,FCC + BCC,496,5.759757982,1.169016283,-2.684310024,0.123320475,7.391304342,13.24232598,1318.026086,6.502129383,0.42308986,1.451304346
0,0,0,0,0.208333333,0,0,0,0,0.208333333,0,0.208333333,0,0.166666667,0.208333333,0,0,0,0,0,0,0,0,0,FCC + BCC,486,5.693612319,1.169128353,-3.40277778,0.123883906,7.499999994,13.35141819,1323.733332,5.193908752,0.412734321,1.439166665
0,0,0,0,0.2,0,0,0,0,0.2,0,0.2,0,0.2,0.2,0,0,0,0,0,0,0,0,0,FCC + BCC,495,5.628086233,1.169231615,-4,0.124161186,7.6,13.38161136,1328.984,4.445986848,0.4031031,1.428
0,0,0,0,0.192307692,0,0,0,0,0.192307692,0,0.192307692,0,0.230769231,0.192307692,0,0,0,0,0,0,0,0,0,FCC + BCC,407,5.56345786,1.169327069,-4.497041418,0.124213502,7.692307686,13.3578861,1333.830768,3.961973621,0.394115579,1.417692306
0,0,0,0,0.185185185,0,0,0,0,0.185185185,0,0.185185185,0,0.259259259,0.185185185,0,0,0,0,0,0,0,0,0,FCC + BCC,367,5.499922875,1.169415567,-4.910836753,0.124087893,7.77777777,13.29620102,1338.318517,3.623527503,0.385703157,1.408148147
0,0,0,0,0.166666667,0,0,0,0,0.166666667,0,0.166666667,0,0.333333333,0.166666667,0,0,0,0,0,0,0,0,0,FCC + BCC,,5.317006074,1.169646181,-5.777777783,0.122972445,8.000000006,12.97646836,1349.986668,3.031971797,0.363367615,1.383333335
0,0,0,0,0.166666667,0,0,0.166666667,0,0.166666667,0,0.166666667,0,0.166666667,0.166666667,0,0,0,0,0,0,0,0,0,BCC + Im,,7.009215135,1.194993404,-13.66666672,0.144846662,7.000000014,14.89751714,1385.486669,1.510266682,0.414254201,1.380000003
0,0,0,0,0.038461538,0,0,0,0,0.192307692,0,0.192307692,0,0.384615385,0.192307692,0,0,0,0,0,0,0,0,0,FCC,,2.93694856,1.170991498,0.118343208,0.103988506,8.769230764,12.00579312,1456.08923,147.7187103,0.266795584,1.133076921
0,0,0,0,0.074074074,0,0,0,0,0.185185185,0,0.185185185,0,0.37037037,0.185185185,0,0,0,0,0,0,0,0,0,FCC,,3.859423009,1.170615237,-1.700960216,0.110398952,8.555555547,12.45133316,1426.616295,10.44308656,0.296101178,1.202592591
0,0,0,0,0.107142857,0,0,0,0,0.178571429,0,0.178571429,0,0.357142857,0.178571429,0,0,0,0,0,0,0,0,0,FCC,,4.48866717,1.170267625,-3.265306106,0.115506869,8.357142866,12.72067343,1399.248573,5.45106142,0.321376847,1.267142858
0,0,0,0,0.137931034,0,0,0,0,0.172413793,0,0.172413793,0,0.344827586,0.172413793,0,0,0,0,0,0,0,0,0,FCC,,4.95577174,1.169945508,-4.613555268,0.119625853,8.172413787,12.88425813,1373.768275,3.836517401,0.343589258,1.327241377
0,0,0,0,0.193548387,0,0,0,0,0.161290323,0,0.161290323,0,0.322580645,0.161290323,0,0,0,0,0,0,0,0,0,FCC + BCC,,5.603112157,1.169367307,-6.784599365,0.125703018,7.838709686,13.01766632,1327.739356,2.547544367,0.381150551,1.435806452
0,0,0,0,0.2,0,0,0,0,0.2,0,0.2,0,0.2,0.2,0,0,0,0,0,0,0,0,0,FCC + BCC,342,5.628086233,1.169231615,-4,0.124161186,7.6,13.38161136,1328.984,4.445986848,0.4031031,1.428
0,0,0,0,0.225,0,0,0.225,0,0,0,0.15,0,0.2,0.2,0,0,0,0,0,0,0,0,0,FCC,516,7.168103603,1.193425112,-19.955,0.157765451,6.975,13.29971344,1262.492,0.841432314,0.374410462,1.52325
0,0,0,0,0.225,0,0,0.225,0,0,0,0.15,0,0.2,0.2,0,0,0,0,0,0,0,0,0,FCC,516,7.168103603,1.193425112,-19.955,0.157765451,6.975,13.29971344,1262.492,0.841432314,0.374410462,1.52325
0,0,0,0,0.2,0,0,0.2,0,0,0,0.2,0,0.2,0.2,0,0,0,0,0,0,0,0,0,FCC,516,7.162214461,1.19409167,-17.6,0.153544782,7.2,13.38161136,1281.184,0.974108316,0.364851519,1.472
0,0,0,0,0.25,0,0,0.25,0,0,0,0,0,0.25,0.25,0,0,0,0,0,0,0,0,0,FCC,537,6.924399486,1.187655221,-23.25,0.166883193,7,11.52629264,1216.98,0.603323339,0.361360063,1.5775
0.15625,0,0,0.3125,0.3125,0,0,0,0,0,0,0,0,0,0,0.15625,0,0,0,0,0.0625,0,0,0,FCC + Im,,5.676610421,1.174744431,-3.88671875,0.266702777,3.84375,12.30830786,517.7315625,1.639531922,0.538198391,2.295
0.2,0,0,0.1,0.2,0,0.2,0.3,0,0,0,0,0,0,0,0,0,0,0,0,0,0,0,0,FCC + HCP,591,5.162509496,1.158814409,-0.4,0.225435135,2.8,12.94655865,1041.772,33.71840573,0.569414737,1.615
0.2,0,0,0.2,0.2,0,0,0,0,0,0,0,0,0,0,0.2,0,0,0,0,0.2,0,0,0,FCC + HCP + Im,,5.88882583,1.174279838,-6.08,0.332469547,4.4,13.38161136,428.464,0.943016238,0.60573913,2.41
0.05,0,0,0.05,0.8,0,0,0,0,0,0,0,0,0,0,0.05,0,0,0,0,0.05,0,0,0,FCC + Im,,3.911986288,1.177481673,-0.53,0.172687579,3.35,6.465835773,602.356,7.348556553,0.270415435,2.86
0.05,0,0,0.05,0.8,0,0,0,0,0,0,0,0,0,0.05,0.05,0,0,0,0,0,0,0,0,FCC + Im,,3.848005755,1.274335959,-1.14,0.166523272,3.7,6.465835773,644.9895,3.658242265,0.316115712,2.7115
0.15625,0,0,0.3125,0.3125,0,0,0,0,0,0,0,0,0,0.0625,0.15625,0,0,0,0,0,0,0,0,Im,,6.468841488,1.270188832,-3.30078125,0.259780368,4.28125,12.30830786,571.0234375,2.129293562,0.570530725,2.109375
0.15625,0,0,0.3125,0.3125,0,0,0,0,0,0,0,0,0,0.15625,0,0,0,0,0,0.0625,0,0,0,Im,,7.700709706,1.286708863,-3.65234375,0.308727226,3.6875,12.30830786,621.64875,2.094940871,0.610441244,2.1325
0,0,0,0,0.222222222,0,0,0.222222222,0.222222222,0.111111111,0,0,0,0,0,0,0,0,0.222222222,0,0,0,0,0,BCC,,5.232513179,1.182441741,-15.40740738,0.037646832,4.44444444,13.14594488,1704.182221,1.45404642,0.470882081,1.517777776
0,0,0,0,0,0,0,0.25,0.25,0.25,0,0,0,0,0,0,0,0,0.25,0,0,0,0,0,BCC + Im,,6.280856442,1.184109414,-4.25,0.044370598,5,11.52629264,1990.5,5.39837306,0.451623349,1.07
0,0,0,0,0,0,0,0.222222222,0.222222222,0.333333333,0,0,0,0,0,0,0,0,0.222222222,0,0,0,0,0,FCC + Im,,6.548757298,1.184885775,-4.938271595,0.044969125,5.111111106,11.38185379,1981.22222,4.566371291,0.451843077,1.053333332
0,0,0,0,0.08,0,0,0.2,0,0,0,0,0,0,0,0,0,0.2,0.2,0,0,0.12,0.2,0,BCC,500,4.923084129,1.132727861,-6.3296,0.115838508,4.32,14.50075743,2124.1856,4.86638968,0.385249762,1.556
0,0,0,0,0.056603774,0,0,0.188679245,0,0,0,0,0,0,0,0,0,0.188679245,0.188679245,0,0,0.188679245,0.188679245,0,BCC,353,4.976918752,1.132426737,-3.987184096,0.120382682,4.320754712,14.43271169,2160.01811,7.818780843,0.384764315,1.543962263
0,0,0,0,0.090909091,0,0,0.181818182,0,0,0,0,0,0,0,0,0,0.181818182,0.181818182,0,0,0.181818182,0.181818182,0,BCC,396,4.959594061,1.132517055,-7.669421503,0.121342354,4.272727277,14.69798669,2105.483638,4.035033212,0.388404465,1.597272729
0,0,0,0,0.130434783,0,0,0.173913043,0,0,0,0,0,0,0,0,0,0.173913043,0.173913043,0,0,0.173913043,0.173913043,0,BCC,427,4.93318943,1.132621302,-11.55387525,0.12214838,4.217391295,14.8556466,2042.65043,2.626382252,0.392162495,1.65869565
0,0,0,0,0.2,0,0,0.2,0,0,0,0,0,0,0,0,0,0.2,0.2,0.1,0,0,0.1,0,BCC + Im,441,5.04102482,1.191721459,-16.84,0.217614338,4.3,14.53424062,1896.064,1.636451925,0.624192335,1.688
0,0,0,0,0.058823529,0,0,0.235294118,0.235294118,0,0,0,0,0,0,0,0,0,0.235294118,0.235294118,0,0,0,0,BCC,460,4.003399322,1.119729743,-6.25605535,0.243216622,4.882352947,12.70837101,2080.724709,4.226724363,0.566408594,1.294705883
0,0,0,0,0.111111111,0,0,0.222222222,0.222222222,0,0,0,0,0,0,0,0,0,0.222222222,0.222222222,0,0,0,0,BCC,487,3.932392782,1.119652639,-8.987654303,0.237834884,4.777777773,13.14594488,2001.813331,2.927986193,0.584422066,1.389999999
0,0,0,0,0.157894737,0,0,0.210526316,0.210526316,0,0,0,0,0,0,0,0,0,0.210526316,0.210526316,0,0,0,0,BCC,517,3.86333175,1.119583752,-11.12465376,0.232764906,4.684210531,13.33280705,1931.208423,2.314537588,0.599957225,1.475263159
0,0,0,0,0.2,0,0,0.2,0.2,0,0,0,0,0,0,0,0,0,0.2,0.2,0,0,0,0,BCC,537,3.796497761,1.119521836,-12.8,0.227982455,4.6,13.38161136,1867.664,1.95252764,0.613410593,1.552
0,0,0,0,0.058823529,0,0,0.235294118,0.235294118,0,0,0,0,0,0,0,0,0,0.235294118,0,0,0,0.235294118,0,BCC,,3.832439708,1.119144225,-4.816608972,0.05017616,4.647058829,12.70837101,2173.430591,5.73448301,0.260150696,1.337058824
0,0,0,0,0.111111111,0,0,0.222222222,0.222222222,0,0,0,0,0,0,0,0,0,0.222222222,0,0,0,0.222222222,0,BCC,,3.737504764,1.119100324,-8.395061712,0.049615808,4.555555551,13.14594488,2089.368887,3.271772044,0.28124673,1.429999999
0,0,0,0,0.2,0,0,0.2,0.2,0,0,0,0,0,0,0,0,0,0.2,0,0,0,0.2,0,BCC,,3.566544342,1.119025781,-13.44,0.048414874,4.4,13.38161136,1946.464,1.938007796,0.312654579,1.588
0,0,0,0,0.06,0,0,0.28,0.04,0,0,0,0,0,0,0,0,0.26,0.2,0,0,0,0.16,0,BCC,500,5.304755212,1.234839123,-4.864,0.106595309,4.34,13.46385734,2043.4792,5.656478706,0.355534254,1.4384
0,0,0,0,0.1,0,0,0.3,0.04,0,0,0,0,0,0,0,0,0.2,0.2,0,0,0,0.16,0,BCC,530,4.926541183,1.235544957,-8.6176,0.099721412,4.3,13.77867409,1991.952,3.18493054,0.346515617,1.4922
0,0,0,0,0.06,0,0,0.28,0,0,0,0,0,0,0,0,0,0.26,0.2,0,0,0,0.2,0,BCC,490,4.844622455,1.132916119,-4.4096,0.103184495,4.34,12.63174189,2087.7592,5.980595824,0.37162991,1.4652
0,0,0,0,0.2,0,0,0.3,0,0,0,0,0,0,0,0,0,0.1,0.3,0,0,0,0.1,0,BCC,408,3.480910165,1.13396828,-15.12,0.081123363,4.2,12.51150593,1862.764,1.541400981,0.3114134,1.646
0,0,0,0,0.25,0,0,0.25,0.25,0,0,0,0,0,0,0,0,0,0.25,0,0,0,0,0,BCC,448,3.94703996,1.119175184,-16.25,0.03354102,4.25,11.52629264,1678.83,1.190811439,0.206674861,1.5925
0,0,0,0,0.25,0,0,0.25,0.25,0,0,0,0,0,0,0,0,0,0.25,0,0,0,0,0,BCC,,3.94703996,1.119175184,-16.25,0.03354102,4.25,11.52629264,1678.83,1.190811439,0.206674861,1.5925
0,0,0,0,0,0,0,0.2,0,0.2,0,0,0,0,0,0,0,0.2,0.2,0,0,0.2,0,0,BCC + Im,455,8.626538583,1.303514184,-4,0.144996552,4.6,13.38161136,2028,6.784476959,0.597352088,1.326
0,0,0,0,0,0,0,0.2,0,0.2,0,0,0,0,0,0,0,0.2,0.2,0.1,0,0,0.1,0,BCC + Im,540,8.042355714,1.307127686,-4.92,0.219809008,4.9,14.53424062,2145.4,6.337756064,0.557580582,1.27
0,0,0,0,0,0,0,0.2,0.2,0.2,0,0,0,0,0,0,0,0.2,0.2,0,0,0,0,0,BCC + Im,482,8.678228005,1.308763326,-4.64,0.117881296,4.8,13.38161136,1963.4,5.662382703,0.524637544,1.154
0,0,0,0,0,0,0,0.25,0,0.25,0,0,0,0,0,0,0,0.25,0.25,0,0,0,0,0,BCC + Im,418,8.781340818,1.306337613,-5,0.12437343,4.75,11.52629264,1976.75,4.556919796,0.573544865,1.2175
0,0,0,0,0,0,0,0.166666667,0.166666667,0,0,0.166666667,0,0.166666667,0,0,0,0.166666667,0,0.166666667,0,0,0,0,BCC + Im,740,9.302576944,1.321670691,-19.77777786,0.268741925,6.166666679,14.89751714,1841.500004,1.387101123,0.483237735,1.188333336
0,0,0,0,0,0,0,0.25,0,0,0,0,0,0,0,0,0,0.25,0.25,0.125,0,0.125,0,0,BCC + Im,400,5.730437906,1.1901824,-0.25,0.258988417,4.5,12.96707922,2107,109.2865437,0.652838862,1.38125
0,0,0,0,0,0.024390244,0,0.243902439,0,0,0,0,0,0,0,0,0,0.243902439,0.243902439,0.12195122,0,0.12195122,0,0,BCC + Im,442,6.690756057,1.408273429,-6.472337932,0.261445895,4.487804883,13.60418921,2090.097563,4.393170292,0.661792902,1.445121953
0,0,0,0,0,0.069767442,0,0.23255814,0,0,0,0,0,0,0,0,0,0.23255814,0.23255814,0.11627907,0,0.11627907,0,0,BCC + Im,494,8.12338958,1.410403375,-17.22011905,0.265227435,4.465116288,14.16626576,2058.651167,1.693565501,0.678226002,1.563953492
0,0,0,0,0,0.111111111,0,0.222222222,0,0,0,0,0,0,0,0,0,0.222222222,0.222222222,0.111111111,0,0.111111111,0,0,BCC + Im,524,9.173947609,1.412366949,-26.07407402,0.267807744,4.44444444,14.42664406,2029.999998,1.123188014,0.692911472,1.672222221
0,0,0,0,0,0.14893617,0,0.212765957,0,0,0,0,0,0,0,0,0,0.212765957,0.212765957,0.106382979,0,0.106382979,0,0,BCC + Im,580,9.987340409,1.414182922,-33.39067444,0.269467056,4.425531911,14.53503119,2003.787232,0.87225282,0.706070595,1.771276594
0,0,0,0,0,0.183673469,0,0.204081633,0,0,0,0,0,0,0,0,0,0.204081633,0.204081633,0.102040816,0,0.102040816,0,0,BCC + Im,640,10.63629521,1.415867342,-39.45022901,0.270411629,4.408163265,14.55068992,1979.714286,0.730191166,0.717887163,1.862244897
0,0,0.024390244,0,0,0,0,0.243902439,0,0,0,0,0,0,0,0,0,0.243902439,0.243902439,0.12195122,0,0.12195122,0,0,BCC + Im,,9.450575181,2.006836559,-10.63652594,0.298721249,4.487804883,13.60418921,2142.195125,2.739882174,0.675345944,1.443170734
0,0,0.069767442,0,0,0,0,0.23255814,0,0,0,0,0,0,0,0,0,0.23255814,0.23255814,0.11627907,0,0.11627907,0,0,BCC + Im,,13.92424921,2.021024628,-28.57760963,0.356784662,4.465116288,14.16626576,2207.674423,1.094370838,0.717735922,1.558372096
0,0,0,0,0,0,0,0.19047619,0,0,0,0,0,0,0,0,0,0.19047619,0.19047619,0.047619048,0,0.19047619,0.19047619,0,BCC,395,5.272716807,1.190026139,1.560090686,0.189533381,4.476190468,14.33614643,2267.7619,20.83915183,0.512005537,1.45285714
0,0,0,0,0,0,0,0.181818182,0,0,0,0,0,0,0,0,0,0.181818182,0.181818182,0.090909091,0,0.181818182,0.181818182,0,BCC,480,5.486928914,1.190366724,0.595041324,0.232176194,4.54545455,14.69798669,2283.909093,56.4143432,0.570974581,1.450000001
0,0,0,0,0,0,0,0.173913043,0,0,0,0,0,0,0,0,0,0.173913043,0.173913043,0.130434783,0,0.173913043,0.173913043,0,BCC,492,5.653424967,1.190678973,-0.211720239,0.262094227,4.608695644,14.8556466,2298.65217,161.2881437,0.599470363,1.447391301
0,0,0,0,0,0,0,0.166666667,0,0,0,0,0,0,0,0,0,0.166666667,0.166666667,0.166666667,0,0.166666667,0.166666667,0,BCC,505,5.783370736,1.190966281,-0.888888892,0.28439507,4.666666676,14.89751714,2312.166671,38.75123529,0.612503523,1.445000003
0,0,0,0,0,0,0,0.166666667,0,0,0,0,0,0,0,0,0,0.166666667,0.166666667,0.166666667,0,0.166666667,0.166666667,0,BCC,505,5.783370736,1.190966281,-0.888888892,0.28439507,4.666666676,14.89751714,2312.166671,38.75123529,0.612503523,1.445000003
0,0,0,0,0,0,0,0.2,0,0,0,0,0,0,0,0,0,0.2,0,0.2,0,0.2,0.2,0,BCC,542,6.087901644,1.190407424,-1.92,0.311229819,4.6,13.38161136,2279.2,15.88508782,0.620906726,1.47
0,0,0,0,0,0,0,0.2,0,0,0,0,0,0,0,0,0,0.2,0.2,0.2,0,0.2,0,0,BCC,,6.097271121,1.190418907,-1.6,0.309554519,4.6,13.38161136,2171.2,18.15884661,0.695203796,1.42
0,0,0,0,0,0.111111111,0,0.222222222,0.222222222,0,0,0,0,0,0,0,0,0,0.222222222,0,0,0.222222222,0,0,BCC + Im,490,9.015145399,1.393140232,-24.19753082,0.171464282,4.44444444,13.14594488,1998.888887,1.085948947,0.255903287,1.582222221
0,0,0,0,0,0.090909091,0,0.181818182,0.181818182,0,0,0,0,0,0,0,0,0.181818182,0.181818182,0,0,0.181818182,0,0,BCC + Im,464,9.423493537,1.413140564,-21.75206616,0.178672793,4.363636368,14.69798669,1972.727275,1.332982302,0.281207559,1.565454547
0,0,0,0,0,0,0,0,0,0,0,0,0,0,0,0,0,0.25,0.25,0,0,0.25,0.25,0,BCC,365,5.36321632,1.13191105,3.5,0.123161479,4.5,11.52629264,2395.5,7.888924008,0.427123095,1.535
0,0,0,0,0,0,0,0.375,0,0,0,0,0,0,0,0,0,0.25,0.125,0,0,0.125,0.125,0,BCC,301,4.788305286,1.132154477,1.875,0.11169154,4.25,12.42326333,2055.125,13.61672483,0.340992273,1.38125
0,0,0,0,0,0,0,0.2,0,0,0,0,0,0,0,0,0,0.2,0.2,0,0,0.2,0.2,0,BCC,335,4.99441746,1.132278035,2.72,0.118253964,4.4,13.38161136,2250,11.06934763,0.378037651,1.456
0,0,0,0,0,0,0,0.2,0,0,0,0,0,0,0,0,0,0.2,0.2,0,0,0.2,0.2,0,BCC,295,4.99441746,1.132278035,2.72,0.118253964,4.4,13.38161136,2250,11.06934763,0.378037651,1.456
0,0,0,0,0,0,0,0.2,0,0,0,0,0,0,0,0,0,0.2,0.2,0,0,0.2,0.2,0,BCC,390,4.99441746,1.132278035,2.72,0.118253964,4.4,13.38161136,2250,11.06934763,0.378037651,1.456
0,0,0,0,0,0,0,0.2,0.2,0,0,0,0,0,0,0,0,0.2,0.2,0,0,0.2,0,0,BCC + Im,388,7.067352431,1.234962972,0.16,0.138130373,4.4,13.38161136,2028.6,169.662105,0.232167791,1.322
0,0,0,0,0,0,0,0.25,0,0,0,0,0,0,0,0,0,0.25,0.25,0,0,0.25,0,0,BCC,,4.872386594,1.131607096,2.5,0.129687123,4.25,11.52629264,2058.25,9.489596733,0.216175305,1.4275
0,0,0,0,0,0,0,0,0.25,0,0,0,0,0,0,0,0,0,0.25,0.25,0,0,0.25,0,BCC,504,3.464885924,1.093261504,-3.25,0.257135665,5.25,11.52629264,2506.75,8.890318179,0.465962314,1.295
0,0,0,0,0,0,0,0,0.2,0,0,0,0,0,0,0,0,0,0.2,0.2,0,0,0.2,0.2,BCC,536,3.14801812,1.093363212,-4.64,0.343394817,5.4,13.38161136,2689.8,7.757297033,0.512305935,1.322
0,0,0,0,0,0,0,0,0,0,0,0,0,0,0,0,0,0,0.25,0.25,0,0,0.25,0.25,BCC,454,2.310461902,1.053039279,-6.5,0.363696302,5.5,11.52629264,2884.75,5.115457339,0.463309876,1.4275
0,0,0,0,0,0,0,0,0.25,0,0,0,0,0,0,0,0,0,0.25,0.25,0,0,0.25,0,BCC,441,3.464885924,1.093261504,-3.25,0.257135665,5.25,11.52629264,2506.75,8.890318179,0.465962314,1.295
0,0,0,0,0,0,0,0.23255814,0.23255814,0,0,0,0,0,0,0,0,0.23255814,0.23255814,0.069767442,0,0,0,0,BCC,,7.007082724,1.237274755,-1.254732293,0.197323903,4.604651172,12.82599917,2022.534888,20.6745542,0.513070992,1.224883723
0,0,0,0,0,0,0,0.222222222,0.222222222,0,0,0,0,0,0,0,0,0.222222222,0.222222222,0.111111111,0,0,0,0,BCC,,6.969406975,1.237551259,-1.777777774,0.228089218,4.666666662,13.14594488,2049.22222,15.15316635,0.573037835,1.232222221
0,0,0,0,0,0,0,0.212765957,0.212765957,0,0,0,0,0,0,0,0,0.212765957,0.212765957,0.14893617,0,0,0,0,BCC,,6.926019293,1.237804905,-2.209144401,0.250581939,4.723404246,13.30882984,2073.638294,12.49248315,0.602388632,1.238936168
0,0,0,0,0,0,0,0.2,0.2,0,0,0,0,0,0,0,0,0.2,0.2,0.2,0,0,0,0,BCC,,6.853413663,1.238148354,-2.72,0.274765354,4.8,13.38161136,2106.6,10.36386121,0.619416186,1.248
0,0,0,0,0,0,0,0.188679245,0.188679245,0,0,0,0,0,0,0,0,0.188679245,0.188679245,0.245283019,0,0,0,0,BCC,,6.77493715,1.238453914,-3.104307579,0.291553089,4.867924524,13.33102125,2135.830187,9.172028505,0.620792167,1.256037735
0,0,0,0,0,0,0,0.181818182,0.181818182,0,0,0,0,0,0,0,0,0.181818182,0.181818182,0.272727273,0,0,0,0,BCC,,6.72063331,1.238639557,-3.305785131,0.299933877,4.909090914,13.25463943,2153.545457,8.634701712,0.61733571,1.260909092
0,0,0,0,0,0,0,0.175438596,0.175438596,0,0,0,0,0,0,0,0,0.175438596,0.175438596,0.298245614,0,0,0,0,BCC,,6.665391783,1.238812483,-3.471837478,0.306634347,4.947368412,13.15521446,2170.01754,8.222460386,0.611908064,1.265438594
0,0,0,0,0,0,0,0.166666667,0.166666667,0,0,0,0,0,0,0,0,0.166666667,0.166666667,0.333333333,0,0,0,0,BCC,,6.581670057,1.239050744,-3.666666671,0.314253967,5.000000004,12.97646836,2192.666668,7.759928078,0.601651165,1.271666668
0,0,0,0,0,0,0,0.235294118,0.058823529,0,0,0,0,0,0,0,0,0.235294118,0.235294118,0.235294118,0,0,0,0,BCC,,6.316335046,1.236585141,-2.602076129,0.297856239,4.764705887,12.70837101,2141.29412,10.45794157,0.652545101,1.309411766
0,0,0,0,0,0,0,0.222222222,0.111111111,0,0,0,0,0,0,0,0,0.222222222,0.222222222,0.222222222,0,0,0,0,BCC,,6.554204765,1.237161248,-2.666666661,0.289524941,4.777777773,13.14594488,2128.444442,10.49265501,0.641003224,1.286666665
0,0,0,0,0,0,0,0.210526316,0.157894737,0,0,0,0,0,0,0,0,0.210526316,0.210526316,0.210526316,0,0,0,0,BCC,,6.727569383,1.237679558,-2.703601113,0.281855742,4.789473689,13.33280705,2116.947371,10.43972452,0.629968141,1.266315791
0,0,0,0,0,0,0,0.2,0.2,0,0,0,0,0,0,0,0,0.2,0.2,0.2,0,0,0,0,BCC,,6.853413663,1.238148354,-2.72,0.274765354,4.8,13.38161136,2106.6,10.36386121,0.619416186,1.248
0,0,0,0,0,0,0,0.181818182,0.272727273,0,0,0,0,0,0,0,0,0.181818182,0.181818182,0.181818182,0,0,0,0,BCC,,7.005904614,1.238963312,-2.710743807,0.262054817,4.818181823,13.25463943,2088.727275,10.2131846,0.599661646,1.216363638
0,0,0,0,0,0,0,0.166666667,0.333333333,0,0,0,0,0,0,0,0,0.166666667,0.166666667,0.166666667,0,0,0,0,BCC,,7.071199243,1.239647546,-2.666666673,0.250959271,4.833333338,12.97646836,2073.833336,10.09163723,0.581541726,1.190000001
0,0,0,0,0,0,0,0.142857143,0.428571429,0,0,0,0,0,0,0,0,0.142857143,0.142857143,0.142857143,0,0,0,0,BCC,,7.058566844,1.240732268,-2.53061225,0.232431689,4.857142862,12.26446685,2050.428573,9.937284256,0.549486875,1.14857143
0,0,0,0,0,0,0,0.25,0,0,0,0,0,0,0,0,0,0.25,0.25,0.25,0,0,0,0,BCC,,5.98801153,1.191736051,-2.5,0.306950729,4.75,11.52629264,2155.75,9.939122146,0.664614372,1.335
0,0,0,0,0,0,0,0.25,0.25,0,0,0,0,0,0,0,0,0,0.25,0,0,0,0.25,0,BCC,,3.93470745,1.11919366,-0.25,0.050682837,4.75,11.52629264,2268,104.5665269,0.233599996,1.2325
0,0,0,0,0,0,0,0,0.25,0,0,0,0,0,0,0,0,0,0.25,0,0,0,0.25,0.25,BCC,492,3.432161851,1.093232493,-4.5,0.342591229,5.25,11.52629264,2706.5,6.932424675,0.583814199,1.305
0,0,0,0,0,0,0,0.2,0.2,0,0,0,0,0,0,0,0,0,0.2,0,0,0,0.2,0.2,BCC + HCP,447,3.740447106,1.119506956,-3.68,0.320224921,5,13.38161136,2498.8,9.086405017,0.604475573,1.272
0,0,0,0,0,0,0,0.303030303,0.090909091,0,0,0,0,0,0,0,0,0.303030303,0.303030303,0,0,0,0,0,BCC,,6.004910204,1.234682383,1.432506886,0.117480436,4.393939394,10.8368589,1991.818182,15.06802711,0.222709875,1.278787879
0,0,0,0,0,0,0,0.294117647,0.088235294,0,0,0,0,0,0,0,0,0.294117647,0.294117647,0.029411764,0,0,0,0,BCC,,6.082539185,1.23493596,0.795847765,0.160399856,4.441176465,11.6213856,2010.382351,29.35665531,0.42131211,1.282058822
0,0,0,0,0,0,0,0.277777778,0.083333333,0,0,0,0,0,0,0,0,0.277777778,0.277777778,0.083333333,0,0,0,0,BCC,,6.200685173,1.235402555,-0.277777768,0.213663481,4.527777777,12.31867438,2044.416666,90.66421475,0.567393712,1.288055556
0,0,0,0,0,0,0,0.263157895,0.078947368,0,0,0,0,0,0,0,0,0.263157895,0.263157895,0.131578947,0,0,0,0,BCC,,6.280554935,1.235821915,-1.135734062,0.247688063,4.605263157,12.64841889,2074.868421,23.10735038,0.622688306,1.293421053
0,0,0,0,0,0,0,0.25,0.075,0,0,0,0,0,0,0,0,0.25,0.25,0.175,0,0,0,0,BCC,,6.331916559,1.236200867,-1.825,0.271583205,4.675,12.79604474,2102.275,14.7401671,0.644420355,1.29825
0,0,0,0,0,0,0,0.232558139,0.069767441,0,0,0,0,0,0,0,0,0.232558139,0.232558139,0.232558139,0,0,0,0,BCC,,6.370142053,1.236705446,-2.617631135,0.296132452,4.767441846,12.82599914,2138.604645,10.47884134,0.650195132,1.304651159
0,0,0,0,0,0,0,0.217391304,0.065217391,0,0,0,0,0,0,0,0,0.217391304,0.217391304,0.282608696,0,0,0,0,BCC,,6.37545935,1.237146306,-3.194706994,0.312228786,4.847826083,12.72470174,2170.19565,8.644014121,0.642140094,1.31021739
0,0,0,0,0,0,0,0.208333333,0.0625,0,0,0,0,0,0,0,0,0.208333333,0.208333333,0.3125,0,0,0,0,BCC,,6.366013888,1.237410533,-3.489583329,0.319847986,4.895833329,12.61433994,2189.062498,7.913144889,0.633458767,1.313541665
0,0,0,0,0,0,0,0.25,0.25,0,0,0,0,0,0,0,0,0.25,0.25,0,0,0,0,0,BCC,,7.048397669,1.236809892,-0.25,0.117153745,4.5,11.52629264,1977.5,91.17297481,0.219790951,1.2125
0,0,0,0,0,0,0,0.25,0.25,0,0,0,0,0,0,0,0,0.25,0.25,0,0,0,0,0,BCC,335,7.048397669,1.236809892,-0.25,0.117153745,4.5,11.52629264,1977.5,91.17297481,0.219790951,1.2125
0,0,0,0,0,0,0,0.2,0.4,0,0,0,0,0,0,0,0,0.2,0.2,0,0,0,0,0,BCC,304,7.480507608,1.238858494,-1.28,0.112889326,4.6,11.07635283,1964,16.99527887,0.207598546,1.15
0,0,0,0,0,0,0,0.125,0.125,0.125,0,0.125,0.125,0.125,0.125,0,0,0.125,0,0,0,0,0,0,Unknown,680,9.303630824,1.326222337,-16.75,0.194164878,7.125,17.28943896,1614.075,1.666056788,0.382404255,1.08625
0,0,0,0,0,0,0,0.125,0.125,0.125,0,0.125,0.125,0.125,0,0,0,0.125,0,0.125,0,0,0,0,Unknown,850,9.129828528,1.325030604,-18.75,0.239674258,6.5,17.28943896,1806.375,1.66566455,0.421292718,1.135
0,0,0,0,0,0,0,0.142857143,0.142857143,0,0,0.142857143,0.142857143,0.142857143,0.142857143,0,0,0.142857143,0,0,0,0,0,0,Unknown,630,9.547491719,1.324912994,-20.16326535,0.206585457,7.285714293,16.1791972,1572.228573,1.261571263,0.340212415,1.110000001
0,0,0,0,0,0,0,0,0.25,0,0,0.25,0.25,0.25,0,0,0,0,0,0,0,0,0,0,FCC,238,2.415226675,1.065573767,-10.5,0.109173028,8,11.52629264,1599.5,1.755838579,0.183501176,1.035
0,0,0,0,0,0,0,0,0.238095238,0,0,0.238095238,0.238095238,0.238095238,0,0,0,0,0,0.047619048,0,0,0,0,FCC + Im,267,2.881943622,1.107458853,-10.15873016,0.129721488,7.904761904,12.56917623,1648.238096,2.039329205,0.232867761,1.051904762
0,0,0,0,0,0,0,0,0.227272727,0,0,0.227272727,0.227272727,0.227272727,0,0,0,0,0,0.090909091,0,0,0,0,FCC + Im,402,3.206320026,1.107303119,-9.834710723,0.144274331,7.81818181,13.0113333,1692.545453,2.239239529,0.261695941,1.067272726
0,0,0,0,0,0,0,0,0.217391304,0,0,0.217391304,0.217391304,0.217391304,0,0,0,0,0,0.130434783,0,0,0,0,FCC + Im,557,3.444030891,1.107161402,-9.527410185,0.155114446,7.739130426,13.24232598,1732.999999,2.408729179,0.27997434,1.081304347
0,0,0,0,0,0,0,0,0.208333333,0,0,0.208333333,0.208333333,0.208333333,0,0,0,0,0,0.166666667,0,0,0,0,FCC + Im,606,3.623178028,1.10703189,-9.236111089,0.163413565,7.666666658,13.35141819,1770.083332,2.558774205,0.291913227,1.094166666
0,0,0,0,0,0,0,0,0.2,0,0,0.2,0.2,0.2,0,0,0,0,0,0.2,0,0,0,0,FCC + Im,625,3.760334149,1.106913072,-8.96,0.169870539,7.6,13.38161136,1804.2,2.694542769,0.299730308,1.106
0,0,0,0,0,0,0,0,0.192307692,0,0,0.192307692,0.192307692,0.230769231,0,0,0,0,0,0.192307692,0,0,0,0,FCC + Im,602,3.733839413,1.106964566,-9.08284022,0.166658777,7.692307686,13.3578861,1790.769229,2.633635604,0.295042468,1.108076922
0,0,0,0,0,0,0,0,0.185185185,0,0,0.185185185,0.185185185,0.259259259,0,0,0,0,0,0.185185185,0,0,0,0,FCC + Im,538,3.705992674,1.107012298,-9.163237293,0.163622403,7.77777777,13.29620102,1778.333332,2.580428369,0.290561551,1.109999999
0,0,0,0,0,0,0,0,0.178571429,0,0,0.178571429,0.178571429,0.285714286,0,0,0,0,0,0.178571429,0,0,0,0,FCC + Im,520,3.67719953,1.107056666,-9.20918371,0.160746029,7.857142872,13.20735631,1766.785718,2.533836792,0.286273373,1.111785716
0,0,0,0,0,0,0,0,0.172413793,0,0,0.172413793,0.172413793,0.310344828,0,0,0,0,0,0.172413793,0,0,0,0,FCC + Im,510,3.647777152,1.107098015,-9.227110583,0.158016089,7.931034484,13.09894835,1756.034483,2.492893607,0.282165001,1.113448276
0,0,0,0,0,0,0,0,0.166666667,0,0,0.166666667,0.166666667,0.333333333,0,0,0,0,0,0.166666667,0,0,0,0,FCC + Im,382,3.617974404,1.107136642,-9.222222241,0.155420577,8.000000006,12.97646836,1746.000002,2.456773779,0.278224618,1.115000001
0,0,0,0,0,0,0,0.142857143,0.142857143,0,0,0.142857143,0.142857143,0.142857143,0,0,0,0.142857143,0,0.142857143,0,0,0,0,Unknown,790,9.263997084,1.32356472,-21.79591841,0.25404483,6.571428578,16.1791972,1792.000002,1.330208751,0.440318147,1.165714287
0,0,0,0,0,0,0,0.166666667,0.166666667,0,0,0.166666667,0,0.166666667,0.166666667,0,0,0.166666667,0,0,0,0,0,0,Unknown,590,9.754749839,1.323223158,-18.77777785,0.211266025,7.000000014,14.89751714,1585.100003,1.257553191,0.349355401,1.123333336
0,0,0,0,0,0,0,0.125,0.125,0.125,0.125,0.125,0.125,0.125,0.125,0,0,0,0,0,0,0,0,0,FCC + BCC + Im,,5.502282822,1.196243133,-8.125,0.148639665,7.5,17.28943896,1537.95,3.272651404,0.281981734,1.03125
0,0,0,0,0.111111111,0,0,0.111111111,0.111111111,0.111111111,0.111111111,0.111111111,0.111111111,0.111111111,0.111111111,0,0,0,0,0,0,0,0,0,FCC + BCC,,6.034157017,1.19526398,-12.74074072,0.145754741,6.999999993,18.2687416,1440.435554,2.065417194,0.353831323,1.25111111
0,0,0,0,0.2,0,0,0.1,0.1,0.1,0.1,0.1,0.1,0.1,0.1,0,0,0,0,0,0,0,0,0,BCC,,6.271562741,1.194489029,-15.44,0.14239382,6.6,17.99212842,1362.424,1.587623547,0.403499498,1.427
0,0,0,0,0.39999985,0,0,0.075000019,0.075000019,0.075000019,0.075000019,0.075000019,0.075000019,0.075000019,0.075000019,0,0,0,0,0,0,0,0,0,BCC + Im,,6.319607207,1.192772001,-18.28499961,0.130987606,5.70000069,15.96939584,1186.898135,1.036589912,0.496947209,1.822749705
0,0,0,0,0.166666667,0,0,0.166666667,0.166666667,0,0,0.166666667,0,0.166666667,0,0,0,0.166666667,0,0,0,0,0,0,BCC,800,9.354085264,1.320423375,-31.33333346,0.189773257,5.666666678,14.89751714,1514.38667,0.72001919,0.42861652,1.458333336
0,0,0,0,0,0,0,0,0,0,0.25,0,0,0.25,0.25,0.25,0,0,0,0,0,0,0,0,FCC,147,4.448485471,1.129456622,-3.5,0.156584642,10,11.52629264,1051.2825,3.462111356,0.256323068,1.3125
0,0,0,0,0,0,0,0,0,0,0.266666667,0,0,0.266666667,0.266666667,0.2,0,0,0,0,0,0,0,0,FCC,109,4.333399607,1.129679149,-2.98666667,0.159393294,9.866666676,11.46807389,1093.399335,4.198387616,0.245285243,1.264000001
0,0,0,0,0.0999991,0,0,0,0,0,0.3000003,0,0,0.3000003,0.3000003,0,0,0,0,0,0,0,0,0,FCC + Im,241,4.52113371,1.163358112,-5.03995968,0.167418645,8.7000057,10.92381573,1201.712541,2.604641148,0.267940658,1.263998254
0,0,0,0,0,0,0,0,0,0,0.3000003,0,0,0.3000003,0.3000003,0,0,0,0,0,0.0999991,0,0,0,FCC + Im,318,8.071625571,1.337699515,-0.47999616,0.167104768,8.8000048,10.92381573,1158.873927,26.37380523,0.298665287,1.35999739
0,0,0,0,0.049998575,0,0,0,0,0,0.316667142,0,0,0.316667142,0.316667142,0,0,0,0,0,0,0,0,0,FCC,166,4.029281798,1.163744893,-2.659928183,0.167641399,9.016675701,10.32817797,1231.790192,4.782891659,0.229850857,1.166997237
0,0,0,0,0,0,0,0,0,0,0.316667142,0,0,0.316667142,0.316667142,0,0,0,0,0,0.049998575,0,0,0,FCC + Im,205,6.364583029,1.339636156,-0.253326494,0.167476039,9.066674276,10.32817797,1210.371302,49.34710949,0.247202225,1.214995869
